Repository: Marcelaus98/CfC-for-Material-Science

# CfC for Material Science

In this repository it's presented the research I've done at [MIT](https://www.mit.edu/) in collaboration with [Università la Sapienza di Roma](https://www.uniroma1.it/en/pagina-strutturale/home) and [ENI S.p.a](https://www.eni.com/en-IT/home.html).

In this work is explored the possibility to use a [black box](https://towardsdatascience.com/why-we-will-never-open-deep-learnings-black-box-4c27cd335118) approach to make accurate previsions on material properties, after having trained the models on some materials datasets. 
In this current scenario the coding is entirely done in [Python](https://www.python.org/), using the [Pytorch](https://pytorch.org/) library.

File: datasets/al_6061_aging/csv/400F_HT_06.csv (part 1 of 2)
Time (s),Displacement (in),Load (lbs),Gauge Strain (in/in),Hybrid Strain (in/in),Engineering Stress (psi),Temp (C),Angle (deg)
93.48,0.03283,360.6574,0.0016,0.0016,7376.72945,204.44,0.0
95.127,0.03296,370.66378,0.00162,0.00162,7581.39583,204.44,0.0
96.781,0.0331,380.66885,0.00165,0.00165,7786.03511,204.44,0.0
98.361,0.03323,390.67636,0.00167,0.00167,7990.72418,204.44,0.0
100.005,0.03337,400.68785,0.00169,0.00169,8195.49514,204.44,0.0
101.586,0.0335,410.69769,0.00171,0.00171,8400.23179,204.44,0.0
103.149,0.03363,420.70194,0.00172,0.00172,8604.85447,204.44,0.0
104.787,0.03377,430.70761,0.00175,0.00175,8809.50591,204.44,0.0
106.348,0.0339,440.71265,0.00177,0.00177,9014.14464,204.44,0.0
107.842,0.03402,450.71785,0.00179,0.00179,9218.78668,204.44,0.0
109.416,0.03415,460.73376,0.0018,0.0018,9423.64782,204.44,0.0
110.964,0.03428,470.73573,0.00182,0.00182,9628.22347,204.44,0.0
112.536,0.03441,480.73742,0.00184,0.00184,9832.79358,204.44,0.0
114.029,0.03454,490.75135,0.00186,0.00186,10037.61489,204.44,0.0
115.523,0.03466,500.76528,0.00188,0.00188,10242.43508,204.44,0.0
117.075,0.03479,510.77477,0.0019,0.0019,10447.16454,204.44,0.0
118.556,0.03492,520.77552,0.00192,0.00192,10651.71585,204.44,0.0
119.974,0.03504,530.78336,0.00193,0.00193,10856.41211,204.44,0.0
121.515,0.03516,540.79543,0.00195,0.00195,11061.19469,204.44,0.0
122.992,0.03529,550.81084,0.00196,0.00196,11266.04587,204.44,0.0
124.383,0.0354,560.81638,0.00198,0.00198,11470.69455,204.44,0.0
125.913,0.03553,570.82888,0.002,0.002,11675.48598,204.44,0.0
127.311,0.03565,580.84177,0.00202,0.00202,11880.28515,204.44,0.0
128.778,0.03577,590.85586,0.00204,0.00204,12085.10867,204.44,0.0
130.23,0.03589,600.86727,0.00206,0.00206,12289.87796,204.44,0.0
131.631,0.03601,610.87807,0.00208,0.00208,12494.63398,204.44,0.0
133.031,0.03612,620.88268,0.0021,0.0021,12699.26385,204.44,0.0
134.485,0.03624,630.89315,0.00212,0.00212,12904.01433,204.44,0.0
135.864,0.03636,640.89819,0.00214,0.00214,13108.65306,204.44,0.0
137.259,0.03647,650.90405,0.00216,0.00216,13313.30838,204.44,0.0
138.62,0.03659,660.90519,0.00218,0.00218,13517.86743,204.44,0.0
139.977,0.0367,670.90683,0.0022,0.0022,13722.43644,204.44,0.0
141.415,0.03682,680.9184,0.00222,0.00222,13927.20905,204.44,0.0
142.781,0.03693,690.92092,0.00224,0.00224,14131.79577,204.44,0.0
144.135,0.03705,700.93512,0.00226,0.00226,14336.6226,204.44,0.0
145.513,0.03716,710.94263,0.00228,0.00228,14541.31112,204.44,0.0
146.865,0.03727,720.95558,0.0023,0.0023,14746.1114,204.44,0.0
148.209,0.03739,730.95914,0.00233,0.00233,14950.72025,204.44,0.0
149.573,0.0375,740.96077,0.00235,0.00235,15155.28926,204.44,0.0
150.904,0.03761,750.96471,0.00238,0.00238,15359.90585,204.44,0.0
152.247,0.03772,760.96679,0.00241,0.00241,15564.48371,204.44,0.0
153.601,0.03784,770.97441,0.00243,0.00243,15769.17555,204.44,0.0
154.878,0.03794,780.98604,0.00245,0.00245,15973.94816,204.44,0.0
156.225,0.03806,790.99409,0.00247,0.00247,16178.64885,204.44,0.0
157.578,0.03817,800.9982,0.00248,0.00248,16383.26876,204.44,0.0
158.904,0.03828,811.00648,0.0025,0.0025,16587.97388,204.44,0.0
160.163,0.03838,821.0141,0.00253,0.00253,16792.66572,204.44,0.0
161.499,0.03849,831.02655,0.00255,0.00255,16997.45604,204.44,0.0
162.749,0.0386,841.03653,0.00257,0.00257,17202.19546,204.44,0.0
164.075,0.03871,851.04107,0.00259,0.00259,17406.82422,204.44,0.0
165.393,0.03882,861.04847,0.00261,0.00261,17611.51052,204.44,0.0
166.645,0.03892,871.06197,0.00262,0.00262,17816.32298,204.44,0.0
167.949,0.03903,881.06525,0.00265,0.00265,18020.92518,204.44,0.0
169.212,0.03914,891.07655,0.00267,0.00267,18225.69226,204.44,0.0
170.506,0.03924,901.09262,0.00269,0.00269,18430.55672,204.44,0.0
171.748,0.03935,911.10507,0.0027,0.0027,18635.34704,204.44,0.0
172.994,0.03945,921.11461,0.00273,0.00273,18840.0765,204.44,0.0
174.297,0.03956,931.11839,0.00274,0.00274,19044.69088,204.44,0.0
175.546,0.03967,941.13007,0.00276,0.00276,19249.4646,204.44,0.0
176.8,0.03977,951.14548,0.00278,0.00278,19454.31578,204.44,0.0
178.063,0.03987,961.16122,0.00281,0.00281,19659.1736,204.44,0.0
179.319,0.03998,971.17587,0.00283,0.00283,19864.00929,204.44,0.0
180.564,0.04008,981.19304,0.00285,0.00285,20068.89588,204.44,0.0
181.819,0.04019,991.19396,0.00287,0.00287,20273.45051,204.44,0.0
183.062,0.04029,1001.2052,0.00289,0.00289,20478.21538,204.44,0.0
184.304,0.0404,1011.20975,0.00292,0.00292,20682.84525,204.44,0.0
185.554,0.0405,1021.21978,0.00293,0.00293,20887.58577,204.44,0.0
186.722,0.0406,1031.23607,0.00296,0.00296,21092.45466,204.44,0.0
187.968,0.0407,1041.25237,0.00297,0.00297,21297.32354,204.44,0.0
189.222,0.0408,1051.26679,0.00299,0.00299,21502.15481,204.44,0.0
190.447,0.04091,1061.27683,0.00302,0.00302,21706.89533,204.44,0.0
191.677,0.04101,1071.28038,0.00303,0.00303,21911.50307,204.44,0.0
192.907,0.04111,1081.29108,0.00306,0.00306,22116.25687,204.44,0.0
194.093,0.04121,1091.3044,0.00308,0.00308,22321.06601,204.44,0.0
195.317,0.04131,1101.31554,0.00311,0.00311,22525.82866,204.44,0.0
196.542,0.04142,1111.32678,0.00312,0.00312,22730.59353,204.44,0.0
197.785,0.04152,1121.33023,0.00314,0.00314,22935.20127,204.44,0.0
198.951,0.04162,1131.34751,0.00316,0.00316,23140.09007,204.44,0.0
200.175,0.04172,1141.36435,0.00318,0.00318,23344.97002,204.44,0.0
201.413,0.04182,1151.37658,0.00321,0.00321,23549.75481,204.44,0.0
202.635,0.04192,1161.38354,0.00323,0.00323,23754.43337,204.44,0.0
203.791,0.04202,1171.38973,0.00325,0.00325,23959.09644,204.44,0.0
204.955,0.04212,1181.3912,0.00327,0.00327,24163.66213,204.44,0.0
206.199,0.04222,1191.39586,0.00329,0.00329,24368.292,204.44,0.0
207.368,0.04232,1201.41094,0.00331,0.00331,24573.13654,204.44,0.0
208.589,0.04242,1211.42032,0.00333,0.00333,24777.86379,204.44,0.0
209.766,0.04252,1221.43694,0.00335,0.00335,24982.73931,204.44,0.0
210.921,0.04261,1231.43764,0.00337,0.00337,25187.28951,204.44,0.0
212.141,0.04272,1241.45251,0.00339,0.00339,25392.12962,204.44,0.0
213.302,0.04281,1251.46594,0.00341,0.00341,25596.94097,204.44,0.0
214.527,0.04291,1261.48344,0.00343,0.00343,25801.8342,204.44,0.0
215.699,0.04301,1271.49282,0.00345,0.00345,26006.56145,204.44,0.0
216.851,0.04311,1281.50812,0.00347,0.00347,26211.41041,204.44,0.0
218.077,0.04321,1291.50872,0.0035,0.0035,26415.9584,204.44,0.0
219.231,0.0433,1301.51447,0.00352,0.00352,26620.6104,204.44,0.0
220.379,0.0434,1311.51583,0.00354,0.00354,26825.17388,204.44,0.0
221.548,0.0435,1321.52872,0.00356,0.00356,27029.97416,204.44,0.0
222.703,0.04359,1331.53842,0.00357,0.00357,27234.70804,204.44,0.0
223.93,0.0437,1341.53968,0.0036,0.0036,27439.26931,204.44,0.0
225.087,0.04379,1351.5417,0.00362,0.00362,27643.84606,204.44,0.0
226.248,0.04389,1361.54328,0.00364,0.00364,27848.41397,204.44,0.0
227.4,0.04399,1371.55946,0.00366,0.00366,28053.28064,204.44,0.0
228.55,0.04408,1381.57323,0.00368,0.00368,28258.09862,204.44,0.0
229.719,0.04418,1391.57481,0.0037,0.0037,28462.66653,204.44,0.0
230.86,0.04427,1401.58572,0.00372,0.00372,28667.42476,204.44,0.0
232.006,0.04437,1411.59312,0.00374,0.00374,28872.11217,204.44,0.0
233.163,0.04447,1421.60129,0.00376,0.00376,29076.81507,204.44,0.0
234.395,0.04457,1431.61001,0.00378,0.00378,29281.52904,204.44,0.0
235.547,0.04467,1441.61423,0.00381,0.00381,29486.15005,204.44,0.0
236.695,0.04476,1451.62141,0.00382,0.00382,29690.83304,204.44,0.0
237.862,0.04486,1461.62859,0.00384,0.00384,29895.51602,204.44,0.0
238.993,0.04495,1471.63698,0.00387,0.00387,30100.22335,204.44,0.0
240.14,0.04505,1481.64624,0.00389,0.00389,30304.94839,204.44,0.0
241.276,0.04514,1491.64936,0.00391,0.00391,30509.54727,204.44,0.0
242.433,0.04524,1501.6673,0.00393,0.00393,30714.44936,204.44,0.0
243.577,0.04533,1511.6713,0.00395,0.00395,30919.06816,204.44,0.0
244.729,0.04543,1521.68407,0.00397,0.00397,31123.86401,204.44,0.0
245.888,0.04553,1531.69455,0.00399,0.00399,31328.61339,204.44,0.0
247.028,0.04562,1541.70535,0.00401,0.00401,31533.37162,204.44,0.0
248.182,0.04572,1551.71429,0.00403,0.00403,31738.09002,204.44,0.0
249.31,0.04581,1561.72619,0.00405,0.00405,31942.86816,204.44,0.0
250.457,0.04591,1571.73392,0.00408,0.00408,32147.56221,204.44,0.0
251.597,0.046,1581.75229,0.0041,0.0041,32352.47315,204.44,0.0
252.728,0.0461,1591.76101,0.00411,0.00411,32557.18712,204.44,0.0
253.882,0.04619,1601.76874,0.00413,0.00413,32761.88117,204.44,0.0
255.009,0.04629,1611.77559,0.00415,0.00415,32966.55751,204.44,0.0
256.143,0.04638,1621.78277,0.00418,0.00418,33171.2405,204.44,0.0
257.278,0.04648,1631.7984,0.0042,0.0042,33376.09389,204.44,0.0
258.427,0.04657,1641.81195,0.00422,0.00422,33580.90745,204.44,0.0
259.557,0.04667,1651.81244,0.00424,0.00424,33785.45322,204.44,0.0
260.697,0.04676,1661.81742,0.00426,0.00426,33990.08973,204.44,0.0
261.769,0.04685,1671.82471,0.00428,0.00428,34194.77493,204.44,0.0
262.915,0.04695,1681.84144,0.0043,0.0043,34399.65267,204.44,0.0
264.052,0.04704,1691.86081,0.00432,0.00432,34604.58573,204.44,0.0
265.177,0.04714,1701.88259,0.00435,0.00435,34809.56527,204.44,0.0
266.331,0.04723,1711.88658,0.00436,0.00436,35014.18408,204.44,0.0
267.47,0.04733,1721.893,0.00439,0.00439,35218.84936,204.44,0.0
268.607,0.04742,1731.90687,0.00441,0.00441,35423.66955,204.44,0.0
269.743,0.04752,1741.92613,0.00443,0.00443,35628.6004,204.44,0.0
270.887,0.04761,1751.9332,0.00445,0.00445,35833.27896,204.44,0.0
272.018,0.0477,1761.93687,0.00448,0.00448,36037.89113,204.44,0.0
273.145,0.0478,1771.9469,0.00449,0.00449,36242.63165,204.44,0.0
274.29,0.04789,1781.96517,0.00452,0.00452,36447.54037,204.44,0.0
275.421,0.04799,1791.96686,0.00454,0.00454,36652.11049,204.44,0.0
276.552,0.04808,1801.97514,0.00456,0.00456,36856.81561,204.44,0.0
277.689,0.04818,1811.98572,0.00459,0.00459,37061.5672,204.44,0.0
278.829,0.04827,1821.99323,0.00461,0.00461,37266.25904,204.44,0.0
280.029,0.04837,1832.0104,0.00464,0.00464,37471.14341,204.44,0.0
281.097,0.04846,1842.02395,0.00466,0.00466,37675.95697,204.44,0.0
282.33,0.04856,1852.04375,0.00468,0.00468,37880.89889,204.44,0.0
283.465,0.04866,1862.05873,0.0047,0.0047,38085.739,204.44,0.0
284.607,0.04875,1872.06119,0.00472,0.00472,38290.32682,204.44,0.0
285.764,0.04885,1882.0687,0.00475,0.00475,38495.01645,204.44,0.0
287.005,0.04895,1892.0705,0.00478,0.00478,38699.58656,204.44,0.0
288.171,0.04905,1902.07186,0.0048,0.0048,38904.15225,204.44,0.0
289.41,0.04915,1912.07388,0.00483,0.00483,39108.7268,204.44,0.0
290.662,0.04926,1922.08073,0.00486,0.00486,39313.40314,204.44,0.0
291.92,0.04936,1932.081,0.00488,0.00488,39517.94228,204.44,0.0
293.176,0.04947,1942.08477,0.00492,0.00492,39722.55665,204.44,0.0
294.537,0.04958,1952.10216,0.00495,0.00495,39927.44988,204.44,0.0
295.816,0.04969,1962.10528,0.00498,0.00498,40132.04656,204.44,0.0
297.187,0.0498,1972.10972,0.00503,0.00503,40336.67422,204.44,0.0
298.674,0.04992,1982.12513,0.00507,0.00507,40541.52318,204.44,0.0
300.154,0.05005,1992.13352,0.00512,0.00512,40746.23051,204.44,0.0
301.746,0.05018,2002.1474,0.00517,0.00517,40951.05292,204.44,0.0
303.446,0.05032,2012.15271,0.00524,0.00524,41155.69828,204.44,0.0
305.256,0.05047,2022.15385,0.00531,0.00531,41360.25512,204.44,0.0
307.2,0.05064,2032.16971,0.00539,0.00539,41565.11737,204.44,0.0
309.264,0.05081,2042.17217,0.00549,0.00549,41769.70076,204.44,0.0
311.311,0.05098,2050.54191,0.00559,0.00559,41940.8929,204.44,0.0
313.359,0.05115,2058.43722,0.00569,0.00569,42102.37839,204.44,0.0
315.203,0.0513,2065.17051,0.00579,0.00579,42240.09961,204.44,0.0
316.952,0.05145,2071.60413,0.00589,0.00589,42371.69053,204.44,0.0
318.697,0.05159,2076.79823,0.00599,0.00599,42477.92819,204.44,0.0
320.359,0.05173,2081.31702,0.00609,0.00609,42570.35167,204.44,0.0
321.954,0.05187,2085.50804,0.00619,0.00619,42656.07389,204.44,0.0
323.57,0.052,2089.6389,0.00629,0.00629,42740.56563,204.44,0.0
325.184,0.05214,2093.62114,0.00639,0.00639,42822.01656,204.44,0.0
326.804,0.05227,2097.3981,0.00649,0.00649,42899.26703,204.44,0.0
328.235,0.05239,2100.05036,0.00659,0.00659,42953.51897,204.44,0.0
329.747,0.05252,2102.91185,0.00669,0.00669,43012.04218,204.44,0.0
331.21,0.05264,2106.13426,0.00679,0.00679,43077.95273,204.44,0.0
332.682,0.05276,2108.85875,0.00689,0.00689,43133.67859,204.44,0.0
334.068,0.05288,2111.15733,0.00699,0.00699,43180.69369,204.44,0.0
335.538,0.053,2113.21969,0.00709,0.00709,43222.87537,204.44,0.0
336.93,0.05311,2115.52991,0.00719,0.00719,43270.12949,204.44,0.0
338.365,0.05323,2117.04693,0.00729,0.00729,43301.15715,204.44,0.0
339.74,0.05335,2118.98371,0.00739,0.00739,43340.77164,204.44,0.0
341.132,0.05346,2120.73652,0.00749,0.00749,43376.62386,204.44,0.0
342.503,0.05358,2121.90513,0.00759,0.00759,43400.52534,204.44,0.0
343.884,0.05369,2123.72973,0.00769,0.00769,43437.84263,204.44,0.0
345.257,0.05381,2125.326,0.00779,0.00779,43470.49471,204.44,0.0
346.589,0.05392,2126.94072,0.00789,0.00789,43503.51859,204.44,0.0
347.958,0.05403,2128.43578,0.00799,0.00799,43534.09921,204.44,0.0
349.286,0.05414,2129.60659,0.00809,0.00809,43558.04495,204.44,0.0
350.683,0.05426,2130.39298,0.00819,0.00819,43574.12976,204.44,0.0
352.04,0.05437,2132.18267,0.00829,0.00829,43610.73886,204.44,0.0
353.388,0.05449,2133.89926,0.00839,0.00839,43645.84748,204.44,0.0
354.638,0.05459,2134.62659,0.00849,0.00849,43660.72394,204.44,0.0
355.958,0.0547,2135.2604,0.00859,0.00859,43673.68828,204.44,0.0
357.247,0.05481,2136.25404,0.00869,0.00869,43694.00897,204.44,0.0
358.544,0.05492,2137.285,0.00879,0.00879,43715.09981,204.44,0.0
359.898,0.05503,2138.14296,0.00889,0.00889,43732.64527,204.44,0.0
361.192,0.05514,2139.32804,0.00899,0.00899,43756.88314,204.44,0.0
362.51,0.05525,2140.76186,0.00909,0.00909,43786.21114,204.44,0.0
363.83,0.05536,2140.8668,0.00919,0.00919,43788.35785,204.44,0.0
365.047,0.05546,2142.44946,0.00929,0.00929,43820.73107,204.44,0.0
366.367,0.05557,2142.45385,0.00939,0.00939,43820.8196,204.44,0.0
367.662,0.05567,2143.03124,0.00949,0.00949,43832.6287,204.44,0.0
368.95,0.05578,2144.21544,0.00959,0.00959,43856.84887,204.44,0.0
370.181,0.05589,2145.4453,0.00969,0.00969,43882.00296,204.44,0.0
371.528,0.056,2145.65869,0.00979,0.00979,43886.37162,204.44,0.0
372.78,0.0561,2146.31753,0.00989,0.00989,43899.84498,204.44,0.0
374.142,0.05622,2147.70634,0.00999,0.00999,43928.25233,204.44,0.0
375.399,0.05632,2147.82885,0.01009,0.01009,43930.75756,204.44,0.0
376.665,0.05643,2148.31184,0.01019,0.01019,43940.63684,204.44,0.0
377.907,0.05653,2149.56255,0.01029,0.01029,43966.21585,204.44,0.0
379.166,0.05663,2149.7215,0.01039,0.01039,43969.4691,204.44,0.0
380.448,0.05674,2150.46574,0.01049,0.01049,43984.6908,204.44,0.0
381.712,0.05685,2150.78627,0.01059,0.01059,43991.24601,204.44,0.0
382.943,0.05695,2151.9371,0.01069,0.01069,44014.78454,204.44,0.0
384.27,0.05706,2151.8113,0.01079,0.01079,44012.21292,204.44,0.0
385.539,0.05717,2152.98343,0.01089,0.01089,44036.18522,204.44,0.0
386.815,0.05727,2153.77114,0.01099,0.01099,44052.29659,204.44,0.0
388.114,0.05738,2154.19199,0.01109,0.01109,44060.90554,204.44,0.0
389.352,0.05748,2154.60736,0.01119,0.01119,44069.40385,204.44,0.0
390.619,0.05759,2154.91889,0.01129,0.01129,44075.77315,204.44,0.0
391.881,0.05769,2155.06664,0.01139,0.01139,44078.79625,204.44,0.0
393.178,0.0578,2155.57422,0.01149,0.01149,44089.17568,204.44,0.0
394.428,0.05791,2156.93734,0.01159,0.01159,44117.05632,204.44,0.0
395.735,0.05801,2156.77686,0.01169,0.01169,44113.7765,204.44,0.0
397.004,0.05812,2157.70419,0.01179,0.01179,44132.74277,204.44,0.0
398.273,0.05823,2158.40475,0.01189,0.01189,44147.07038,204.44,0.0
399.57,0.05833,2158.59531,0.01199,0.01199,44150.96986,204.44,0.0
400.827,0.05844,2159.42451,0.01209,0.01209,44167.93106,204.44,0.0
402.056,0.05854,2159.18938,0.01219,0.01219,44163.11978,204.44,0.0
403.319,0.05865,2159.32089,0.01229,0.01229,44165.81091,204.44,0.0
404.595,0.05875,2159.90376,0.01239,0.01239,44177.73067,204.44,0.0
405.863,0.05886,2160.6423,0.01249,0.01249,44192.83729,204.44,0.0
407.12,0.05896,2161.47062,0.01259,0.01259,44209.78079,204.44,0.0
408.43,0.05907,2161.55141,0.01269,0.01269,44211.43176,204.44,0.0
409.71,0.05918,2162.17293,0.01279,0.01279,44224.1438,204.44,0.0
410.992,0.05929,2162.43989,0.0129,0.0129,44229.60574,204.44,0.0
412.198,0.05939,2162.84384,0.013,0.013,44237.86945,204.44,0.0
413.476,0.05949,2163.14637,0.0131,0.0131,44244.05285,204.44,0.0
414.693,0.0596,2164.15845,0.0132,0.0132,44264.75419,204.44,0.0
416.028,0.0597,2163.74352,0.0133,0.0133,44256.26917,204.44,0.0
417.249,0.05981,2165.05,0.0134,0.0134,44282.99014,204.44,0.0
418.596,0.05992,2164.8331,0.0135,0.0135,44278.55508,204.44,0.0
419.88,0.06003,2165.21531,0.0136,0.0136,44286.37175,204.44,0.0
421.178,0.06013,2165.86889,0.0137,0.0137,44299.73888,204.44,0.0
422.405,0.06024,2166.65023,0.0138,0.0138,44315.72188,204.44,0.0
423.678,0.06034,2166.5499,0.0139,0.0139,44313.66813,204.44,0.0
424.863,0.06044,2167.1971,0.014,0.014,44326.90689,204.44,0.0
426.123,0.06055,2167.37164,0.0141,0.0141,44330.47884,204.44,0.0
427.348,0.06065,2168.07548,0.0142,0.0142,44344.87284,204.44,0.0
428.629,0.06075,2168.67285,0.0143,0.0143,44357.08915,204.44,0.0
429.851,0.06086,2168.49371,0.0144,0.0144,44353.42868,204.44,0.0
431.083,0.06096,2169.43334,0.0145,0.0145,44372.64724,204.44,0.0
432.345,0.06106,2169.38789,0.0146,0.0146,44371.71774,204.44,0.0
433.526,0.06116,2169.99404,0.0147,0.0147,44384.11553,204.44,0.0
434.778,0.06127,2169.85002,0.0148,0.0148,44381.16768,204.44,0.0
436.051,0.06137,2170.34069,0.0149,0.0149,44391.2063,204.44,0.0
437.312,0.06148,2171.26518,0.015,0.015,44410.11503,204.44,0.0
438.586,0.06159,2171.59537,0.0151,0.0151,44416.86498,204.44,0.0
439.818,0.06169,2171.37144,0.0152,0.0152,44412.28829,204.44,0.0
441.086,0.06179,2172.36573,0.0153,0.0153,44432.62226,204.44,0.0
442.348,0.0619,2172.90251,0.0154,0.0154,44443.60366,204.44,0.0
443.569,0.062,2172.21052,0.0155,0.0155,44429.44867,204.44,0.0
444.856,0.06211,2172.94576,0.0156,0.0156,44444.4889,204.44,0.0
446.095,0.06221,2174.02962,0.0157,0.0157,44466.65531,204.44,0.0
447.355,0.06232,2174.08297,0.0158,0.0158,44467.74858,204.44,0.0
448.561,0.06242,2174.07792,0.0159,0.0159,44467.64235,204.44,0.0
449.794,0.06252,2174.79472,0.016,0.016,44482.30635,204.44,0.0
451.011,0.06262,2175.12864,0.0161,0.0161,44489.13598,204.44,0.0
452.377,0.06273,2175.52623,0.0162,0.0162,44497.26691,204.44,0.0
453.541,0.06283,2175.90998,0.0163,0.0163,44505.11456,204.44,0.0
454.798,0.06294,2175.90208,0.0164,0.0164,44504.95522,204.44,0.0
456.043,0.06304,2176.5214,0.0165,0.0165,44517.623,204.44,0.0
457.28,0.06314,2176.70252,0.0166,0.0166,44521.32773,204.44,0.0
458.475,0.06324,2177.52075,0.0167,0.0167,44538.0632,204.44,0.0
459.775,0.06335,2177.59232,0.0168,0.0168,44539.52827,204.44,0.0
460.995,0.06345,2177.36092,0.0169,0.0169,44534.79223,204.44,0.0
462.244,0.06356,2178.66302,0.017,0.017,44561.42468,204.44,0.0
463.507,0.06366,2178.76005,0.0171,0.0171,44563.41204,204.44,0.0
464.768,0.06377,2178.71483,0.0172,0.0172,44562.48697,204.44,0.0
465.991,0.06387,2179.76028,0.0173,0.0173,44583.86994,204.44,0.0
467.216,0.06397,2179.29793,0.0174,0.0174,44574.41115,204.44,0.0
468.437,0.06407,2180.23207,0.0175,0.0175,44593.51906,204.44,0.0
469.727,0.06418,2180.68674,0.0176,0.0176,44602.8185,204.44,0.0
470.95,0.06428,2180.3673,0.0177,0.0177,44596.28543,204.44,0.0
472.201,0.06439,2181.27115,0.0178,0.0178,44614.76924,204.44,0.0
473.397,0.06449,2181.02241,0.0179,0.0179,44609.68354,204.44,0.0
474.656,0.06459,2182.04108,0.018,0.018,44630.51766,204.44,0.0
475.869,0.06469,2181.61671,0.0181,0.0181,44621.83788,204.44,0.0
477.242,0.06481,2181.91396,0.0182,0.0182,44627.91948,204.44,0.0
478.424,0.06491,2182.47972,0.0183,0.0183,44639.48957,204.44,0.0
479.637,0.06501,2183.26545,0.0184,0.0184,44655.5611,204.44,0.0
480.913,0.06511,2183.31156,0.0185,0.0185,44656.50388,204.44,0.0
482.142,0.06522,2183.63669,0.0186,0.0186,44663.15646,204.44,0.0
483.389,0.06532,2184.47929,0.0187,0.0187,44680.38766,204.44,0.0
484.644,0.06542,2184.22023,0.0188,0.0188,44675.0895,204.44,0.0
485.926,0.06553,2184.86765,0.0189,0.0189,44688.33269,204.44,0.0
487.139,0.06563,2185.02638,0.019,0.019,44691.57709,204.44,0.0
488.387,0.06573,2185.78994,0.0191,0.0191,44707.19715,204.44,0.0
489.611,0.06584,2185.52298,0.0192,0.0192,44701.73522,204.44,0.0
490.878,0.06594,2185.63648,0.0193,0.0193,44704.05898,204.44,0.0
492.063,0.06604,2185.89971,0.0194,0.0194,44709.44124,204.44,0.0
493.32,0.06615,2186.29335,0.0195,0.0195,44717.4925,204.44,0.0
494.54,0.06625,2187.22793,0.0196,0.0196,44736.60925,204.44,0.0
495.806,0.06635,2187.14319,0.0197,0.0197,44734.87418,204.44,0.0
497.108,0.06646,2187.77063,0.0198,0.0198,44747.71016,204.44,0.0
498.353,0.06657,2187.71684,0.0199,0.0199,44746.60804,204.44,0.0
499.571,0.06667,2188.59083,0.02,0.02,44764.48546,204.44,0.0
500.857,0.06677,2188.56339,0.0201,0.0201,44763.92333,204.44,0.0
502.044,0.06687,2189.25582,0.0202,0.0202,44778.08717,204.44,0.0
503.274,0.06698,2189.05296,0.0203,0.0203,44773.9354,204.44,0.0
504.546,0.06708,2189.99523,0.0204,0.0204,44793.2115,204.44,0.0
505.777,0.06718,2189.68195,0.0205,0.0205,44786.80236,204.44,0.0
507.03,0.06729,2190.83431,0.0206,0.0206,44810.37188,204.44,0.0
508.339,0.0674,2190.49205,0.0207,0.0207,44803.36963,204.44,0.0
509.56,0.0675,2190.8589,0.0208,0.0208,44810.87646,204.44,0.0
510.83,0.06761,2190.92937,0.0209,0.0209,44812.31498,204.44,0.0
512.018,0.0677,2191.31906,0.021,0.021,44820.28657,204.44,0.0
513.24,0.06781,2192.32367,0.0211,0.0211,44840.83299,204.44,0.0
514.49,0.06791,2192.19129,0.0212,0.0212,44838.12858,204.44,0.0
515.787,0.06802,2192.52872,0.0213,0.0213,44845.02903,204.44,0.0
517.019,0.06812,2192.39656,0.0214,0.0214,44842.32462,204.44,0.0
518.249,0.06822,2193.55112,0.0215,0.0215,44865.93839,204.44,0.0
519.535,0.06833,2193.96517,0.0216,0.0216,44874.41014,204.44,0.0
520.766,0.06843,2193.34256,0.0217,0.0217,44861.67596,204.44,0.0
522.024,0.06854,2194.48087,0.0218,0.0218,44884.95778,204.44,0.0
523.252,0.06864,2194.36122,0.0219,0.0219,44882.51009,204.44,0.0
524.532,0.06875,2194.20118,0.022,0.022,44879.2347,204.44,0.0
525.72,0.06885,2194.7329,0.0221,0.0221,44890.1143,204.44,0.0
526.972,0.06895,2195.55486,0.0222,0.0222,44906.92501,204.44,0.0
528.205,0.06905,2195.70766,0.0223,0.0223,44910.0499,204.44,0.0
529.487,0.06916,2196.07407,0.0224,0.0224,44917.54346,204.44,0.0
530.754,0.06927,2196.14454,0.0225,0.0225,44918.9864,204.44,0.0
531.988,0.06937,2197.1766,0.0226,0.0226,44940.09495,204.44,0.0
533.203,0.06947,2196.71403,0.0227,0.0227,44930.63174,204.44,0.0
534.472,0.06958,2197.75838,0.0228,0.0228,44951.99258,204.44,0.0
535.667,0.06968,2197.77397,0.0229,0.0229,44952.31126,204.44,0.0
536.937,0.06978,2198.3035,0.023,0.023,44963.14217,204.44,0.0
538.154,0.06988,2197.81744,0.0231,0.0231,44953.20093,204.44,0.0
539.424,0.06999,2198.23413,0.0232,0.0232,44961.72579,204.44,0.0
540.692,0.07009,2198.50789,0.0233,0.0233,44967.32493,204.44,0.0
541.949,0.0702,2199.56651,0.0234,0.0234,44988.9779,204.44,0.0
543.191,0.0703,2199.8787,0.0235,0.0235,44995.36049,204.44,0.0
544.419,0.0704,2199.29319,0.0236,0.0236,44983.38761,204.44,0.0
545.589,0.0705,2199.6798,0.0237,0.0237,44991.29281,204.44,0.0
546.876,0.07061,2200.12832,0.0238,0.0238,45000.46832,204.44,0.0
548.097,0.07071,2201.09802,0.0239,0.0239,45020.30212,204.44,0.0
549.36,0.07082,2201.29056,0.024,0.024,45024.24144,204.44,0.0
550.603,0.07092,2200.99462,0.0241,0.0241,45018.1864,204.44,0.0
551.873,0.07103,2201.37684,0.0242,0.0242,45026.00307,204.44,0.0
553.116,0.07113,2202.38848,0.0243,0.0243,45046.69555,204.44,0.0
554.397,0.07124,2202.63898,0.0244,0.0244,45051.82109,204.44,0.0
555.559,0.07133,2203.07564,0.0245,0.0245,45060.75317,204.44,0.0
556.842,0.07144,2203.05061,0.0246,0.0246,45060.23973,204.44,0.0
558.049,0.07154,2203.17377,0.0247,0.0247,45062.75823,204.44,0.0
559.235,0.07164,2203.32131,0.0248,0.0248,45065.7769,204.44,0.0
560.479,0.07174,2204.13602,0.0249,0.0249,45082.44155,204.44,0.0
561.749,0.07185,2204.12943,0.025,0.025,45082.30433,204.44,0.0
562.975,0.07195,2204.89563,0.0251,0.0251,45097.97751,204.44,0.0
564.228,0.07206,2204.8774,0.0252,0.0252,45097.60128,204.44,0.0
565.496,0.07216,2204.59859,0.0253,0.0253,45091.90034,204.44,0.0
566.722,0.07226,2205.74393,0.0254,0.0254,45115.32821,204.44,0.0
567.997,0.07237,2205.765,0.0255,0.0255,45115.75755,204.44,0.0
569.216,0.07247,2206.06094,0.0256,0.0256,45121.8126,204.44,0.0
570.461,0.07257,2206.13186,0.0257,0.0257,45123.25996,204.44,0.0
571.694,0.07268,2206.91627,0.0258,0.0258,45139.30494,204.44,0.0
572.962,0.07278,2206.71803,0.0259,0.0259,45135.25054,204.44,0.0
574.242,0.07289,2206.95403,0.026,0.026,45140.07952,204.44,0.0
575.503,0.073,2207.30025,0.0261,0.0261,45147.16144,204.44,0.0
576.727,0.0731,2207.64624,0.0262,0.0262,45154.23451,204.44,0.0
577.998,0.0732,2207.62187,0.0263,0.0263,45153.73878,204.44,0.0
579.189,0.0733,2208.23439,0.0264,0.0264,45166.26492,204.44,0.0
580.411,0.0734,2208.89169,0.0265,0.0265,45179.71172,204.44,0.0
581.655,0.07351,2208.55931,0.0266,0.0266,45172.91308,204.44,0.0
582.911,0.07361,2209.69389,0.0267,0.0267,45196.11964,204.44,0.0
584.11,0.07371,2209.90707,0.0268,0.0268,45200.47945,204.44,0.0
585.442,0.07382,2209.26952,0.0269,0.0269,45187.43987,204.44,0.0
586.646,0.07392,2209.91299,0.027,0.027,45200.59896,204.44,0.0
587.874,0.07403,2210.531,0.0271,0.0271,45213.24019,204.44,0.0
589.098,0.07413,2210.45021,0.0272,0.0272,45211.58921,204.44,0.0
590.35,0.07423,2210.56656,0.0273,0.0273,45213.96608,204.44,0.0
591.564,0.07433,2211.49192,0.0274,0.0274,45232.89251,204.44,0.0
592.837,0.07444,2211.6107,0.0275,0.0275,45235.3225,204.44,0.0
594.079,0.07454,2211.4388,0.0276,0.0276,45231.8081,204.44,0.0
595.36,0.07465,2211.72969,0.0277,0.0277,45237.75691,204.44,0.0
596.63,0.07476,2212.18677,0.0278,0.0278,45247.10504,204.44,0.0
597.881,0.07486,2212.83748,0.0279,0.0279,45260.41463,204.44,0.0
599.078,0.07496,2213.40324,0.028,0.028,45271.98914,204.44,0.0
600.312,0.07506,2212.97799,0.0281,0.0281,45263.28723,204.44,0.0
601.51,0.07516,2213.34265,0.0282,0.0282,45270.7498,204.44,0.0
602.763,0.07527,2213.56263,0.0283,0.0283,45275.24682,204.44,0.0
603.954,0.07537,2213.89501,0.0284,0.0284,45282.04547,204.44,0.0
605.247,0.07547,2213.98744,0.0285,0.0285,45283.93545,204.44,0.0
606.478,0.07558,2214.60983,0.0286,0.0286,45296.66521,204.44,0.0
607.733,0.07568,2215.49897,0.0287,0.0287,45314.85246,204.44,0.0
608.99,0.07578,2215.31565,0.0288,0.0288,45311.10347,204.44,0.0
610.259,0.07589,2215.23442,0.0289,0.0289,45309.43922,204.44,0.0
611.521,0.076,2215.81664,0.029,0.029,45321.35012,204.44,0.0
612.776,0.0761,2216.2836,0.0291,0.0291,45330.90186,204.44,0.0
614.039,0.07621,2216.09941,0.0292,0.0292,45327.13517,204.44,0.0
615.274,0.07631,2216.89985,0.0293,0.0293,45343.50326,204.44,0.0
616.541,0.07642,2217.52291,0.0294,0.0294,45356.25071,204.44,0.0
617.78,0.07652,2216.81379,0.0295,0.0295,45341.74605,204.44,0.0
619.115,0.07663,2217.90578,0.0296,0.0296,45364.08066,204.44,0.0
620.312,0.07673,2218.25617,0.0297,0.0297,45371.24668,204.44,0.0
621.554,0.07683,2217.80831,0.0298,0.0298,45362.08444,204.44,0.0
622.792,0.07694,2218.58746,0.0299,0.0299,45378.02319,204.44,0.0
624.01,0.07704,2218.47154,0.03,0.03,45375.65075,204.44,0.0
625.268,0.07714,2218.52247,0.0301,0.0301,45376.69533,204.44,0.0
626.534,0.07725,2219.4834,0.0302,0.0302,45396.34766,204.44,0.0
627.797,0.07735,2219.68077,0.0303,0.0303,45400.38435,204.44,0.0
629.063,0.07746,2219.25596,0.0304,0.0304,45391.69572,204.44,0.0
630.304,0.07756,2220.44037,0.0305,0.0305,45415.92032,204.44,0.0
631.55,0.07767,2220.15058,0.0306,0.0306,45409.99363,204.44,0.0
632.779,0.07777,2221.10251,0.0307,0.0307,45429.46449,204.44,0.0
634.033,0.07787,2220.92775,0.0308,0.0308,45425.88812,204.44,0.0
635.264,0.07798,2220.88362,0.0309,0.0309,45424.9896,204.44,0.0
636.532,0.07808,2221.35366,0.031,0.031,45434.60331,204.44,0.0
637.763,0.07818,2221.55037,0.0311,0.0311,45438.62672,204.44,0.0
639.045,0.07829,2221.72754,0.0312,0.0312,45442.24735,204.44,0.0
640.354,0.0784,2222.37759,0.0313,0.0313,45455.54366,204.44,0.0
641.601,0.0785,2222.299,0.0314,0.0314,45453.93695,204.44,0.0
642.799,0.0786,2222.73149,0.0315,0.0315,45462.78492,204.44,0.0
644.036,0.07871,2223.15455,0.0316,0.0316,45471.43814,204.44,0.0
645.266,0.07881,2223.25685,0.0317,0.0317,45473.52731,204.44,0.0
646.524,0.07891,2223.80197,0.0318,0.0318,45484.67691,204.44,0.0
647.722,0.07901,2224.35521,0.0319,0.0319,45495.9947,204.44,0.0
649.018,0.07912,2224.58639,0.032,0.032,45500.72188,204.44,0.0
650.253,0.07922,2223.97782,0.0321,0.0321,45488.27541,204.44,0.0
651.559,0.07933,2224.49835,0.0322,0.0322,45498.92042,204.44,0.0
652.739,0.07943,2224.93699,0.0323,0.0323,45507.89233,204.44,0.0
654.047,0.07954,2225.20022,0.0324,0.0324,45513.27901,204.44,0.0
655.305,0.07965,2225.15631,0.03251,0.03251,45512.38049,204.44,0.0
656.572,0.07975,2225.68979,0.03261,0.03261,45523.29108,204.44,0.0
657.83,0.07985,2226.33853,0.03271,0.03271,45536.56083,204.44,0.0
659.055,0.07996,2226.03623,0.03281,0.03281,45530.37742,204.44,0.0
660.318,0.08006,2226.37168,0.03291,0.03291,45537.23803,204.44,0.0
661.576,0.08017,2226.94776,0.03301,0.03301,45549.02058,204.44,0.0
662.875,0.08028,2227.16027,0.03311,0.03311,45553.36711,204.44,0.0
664.081,0.08038,2226.93854,0.03321,0.03321,45548.83025,204.44,0.0
665.333,0.08048,2227.42921,0.03331,0.03331,45558.86887,204.44,0.0
666.584,0.08059,2228.28519,0.03341,0.03341,45576.3745,204.44,0.0
667.827,0.08069,2227.96225,0.03351,0.03351,45569.7706,204.44,0.0
669.048,0.08079,2228.78904,0.03361,0.03361,45586.68312,204.44,0.0
670.302,0.0809,2228.77082,0.03371,0.03371,45586.30689,204.44,0.0
671.525,0.081,2228.71308,0.03381,0.03381,45585.12952,204.44,0.0
672.791,0.0811,2229.60661,0.03391,0.03391,45603.4053,204.44,0.0
674.084,0.08121,2229.65688,0.03401,0.03401,45604.43218,204.44,0.0
675.345,0.08132,2229.93657,0.03411,0.03411,45610.15083,204.44,0.0
676.566,0.08142,2229.74053,0.03421,0.03421,45606.14512,204.44,0.0
677.812,0.08152,2230.55897,0.03431,0.03431,45622.88501,204.44,0.0
679.045,0.08162,2230.0211,0.03441,0.03441,45611.88147,204.44,0.0
680.278,0.08173,2231.08082,0.03451,0.03451,45633.55657,204.44,0.0
681.499,0.08183,2230.42417,0.03461,0.03461,45620.12748,204.44,0.0
682.732,0.08193,2231.48565,0.03471,0.03471,45641.83799,204.44,0.0
684.017,0.08204,2231.94185,0.03481,0.03481,45651.16842,204.44,0.0
685.289,0.08214,2232.05865,0.03491,0.03491,45653.55857,204.44,0.0
686.534,0.08225,2231.58049,0.03501,0.03501,45643.77667,204.44,0.0
687.763,0.08235,2232.46238,0.03511,0.03511,45661.81344,204.44,0.0
688.996,0.08245,2232.27775,0.03521,0.03521,45658.03789,204.44,0.0
690.226,0.08255,2233.04724,0.03531,0.03531,45673.77745,204.44,0.0
691.465,0.08266,2232.73088,0.03541,0.03541,45667.30635,204.44,0.0
692.73,0.08277,2233.34625,0.03551,0.03551,45679.89446,204.44,0.0
693.964,0.08287,2233.08719,0.03561,0.03561,45674.5963,204.44,0.0
695.247,0.08297,2233.39301,0.03571,0.03571,45680.85052,204.44,0.0
696.455,0.08308,2234.15262,0.03581,0.03581,45696.38649,204.44,0.0
697.701,0.08318,2233.47688,0.03591,0.03591,45682.56346,204.44,0.0
698.997,0.08329,2233.93637,0.03601,0.03601,45691.96471,204.44,0.0
700.199,0.08339,2234.42463,0.03611,0.03611,45701.95022,204.44,0.0
701.421,0.08349,2235.30016,0.03621,0.03621,45719.85862,204.44,0.0
702.652,0.08359,2234.68215,0.03631,0.03631,45707.2174,204.44,0.0
703.882,0.08369,2235.73594,0.03641,0.03641,45728.76857,204.44,0.0
705.092,0.08379,2235.22332,0.03651,0.03651,45718.28732,204.44,0.0
706.421,0.0839,2235.96119,0.03661,0.03661,45733.37624,204.44,0.0
707.658,0.08401,2235.64747,0.03671,0.03671,45726.96268,204.44,0.0
708.935,0.08412,2236.11926,0.03681,0.03681,45736.61179,204.44,0.0
710.135,0.08421,2235.92299,0.03691,0.03691,45732.59723,204.44,0.0
711.367,0.08432,2236.99742,0.03701,0.03701,45754.57331,204.44,0.0
712.589,0.08442,2236.84769,0.03711,0.03711,45751.51038,204.44,0.0
713.843,0.08452,2237.2242,0.03721,0.03721,45759.21197,204.44,0.0
715.078,0.08463,2237.14319,0.03731,0.03731,45757.55214,204.44,0.0
716.337,0.08473,2238.24572,0.03741,0.03741,45780.10363,204.44,0.0
717.594,0.08484,2237.8455,0.03751,0.03751,45771.91959,204.44,0.0
718.908,0.08495,2238.36735,0.03761,0.03761,45782.59116,204.44,0.0
720.12,0.08505,2238.17481,0.03771,0.03771,45778.65627,204.44,0.0
721.38,0.08515,2238.99062,0.03781,0.03781,45795.33861,204.44,0.0
722.573,0.08525,2238.89732,0.03791,0.03791,45793.43092,204.44,0.0
723.87,0.08536,2239.04682,0.03801,0.03801,45796.48943,204.44,0.0
725.033,0.08546,2239.40621,0.03811,0.03811,45803.84135,204.44,0.0
726.31,0.08556,2239.77065,0.03821,0.03821,45811.29507,204.44,0.0
727.541,0.08566,2239.55308,0.03831,0.03831,45806.84673,204.44,0.0
728.829,0.08577,2239.96406,0.03841,0.03841,45815.25209,204.44,0.0
730.085,0.08588,2239.61148,0.03851,0.03851,45808.03738,204.44,0.0
731.356,0.08598,2239.95462,0.03861,0.03861,45815.05734,204.44,0.0
732.562,0.08608,2240.75155,0.03871,0.03871,45831.35903,204.44,0.0
733.802,0.08619,2240.46066,0.03881,0.03881,45825.40579,204.44,0.0
735.024,0.08629,2241.33487,0.03891,0.03891,45843.28764,204.44,0.0
736.298,0.08639,2241.66747,0.03901,0.03901,45850.09071,204.44,0.0
737.533,0.0865,2241.27164,0.03911,0.03911,45841.99519,204.44,0.0
738.779,0.0866,2241.54321,0.03921,0.03921,45847.55007,204.44,0.0
739.98,0.0867,2241.75946,0.03931,0.03931,45851.97185,204.44,0.0
741.226,0.08681,2242.78339,0.03941,0.03941,45872.91662,204.44,0.0
742.471,0.08691,2242.01083,0.03951,0.03951,45857.11509,204.44,0.0
743.718,0.08701,2242.54717,0.03961,0.03961,45868.08321,204.44,0.0
744.953,0.08712,2242.78208,0.03971,0.03971,45872.89007,204.44,0.0
746.198,0.08722,2242.60974,0.03981,0.03981,45869.36239,204.44,0.0
747.446,0.08732,2243.4947,0.03991,0.03991,45887.46554,204.44,0.0
748.68,0.08743,2243.38757,0.04001,0.04001,45885.27457,204.44,0.0
749.944,0.08753,2244.32017,0.04011,0.04011,45904.34707,204.44,0.0
751.183,0.08763,2243.78472,0.04021,0.04021,45893.39665,204.44,0.0
752.476,0.08774,2244.07868,0.04031,0.04031,45899.40743,204.44,0.0
753.655,0.08784,2244.28417,0.04041,0.04041,45903.61232,204.44,0.0
754.932,0.08795,2244.22928,0.04051,0.04051,45902.48807,204.44,0.0
756.161,0.08805,2245.1575,0.04061,0.04061,45921.47647,204.44,0.0
757.395,0.08815,2244.91403,0.04071,0.04071,45916.49699,204.44,0.0
758.622,0.08825,2245.42051,0.04081,0.04081,45926.8543,204.44,0.0
759.884,0.08836,2245.57199,0.04091,0.04091,45929.95264,204.44,0.0
761.129,0.08846,2245.44027,0.04101,0.04101,45927.25708,204.44,0.0
761.807,0.08852,2246.08023,0.04111,0.04111,45940.34978,204.44,0.0
761.86,0.08853,2245.72062,0.04121,0.04121,45932.99344,204.44,0.0
762.201,0.08855,2245.35004,0.04111,0.04111,45925.41136,204.44,0.0
763.676,0.08868,2246.49142,0.04121,0.04121,45948.75956,204.44,0.0
764.922,0.08878,2246.22798,0.04131,0.04131,45943.36845,204.44,0.0
766.127,0.08888,2246.89845,0.04141,0.04141,45957.08525,204.44,0.0
767.41,0.08899,2247.01503,0.04151,0.04151,45959.46654,204.44,0.0
768.604,0.08909,2247.30482,0.04161,0.04161,45965.39322,204.44,0.0
769.812,0.08919,2246.77156,0.04171,0.04171,45954.48707,204.44,0.0
771.087,0.08929,2246.9316,0.04181,0.04181,45957.76245,204.44,0.0
772.369,0.0894,2247.30658,0.04191,0.04191,45965.43306,204.44,0.0
773.567,0.0895,2247.46816,0.04201,0.04201,45968.735,204.44,0.0
774.83,0.08961,2247.51536,0.04211,0.04211,45969.69992,204.44,0.0
776.059,0.08971,2248.33841,0.04221,0.04221,45986.53718,204.44,0.0
777.297,0.08981,2247.99549,0.04231,0.04231,45979.52165,204.44,0.0
778.516,0.08991,2248.69451,0.04241,0.04241,45993.81828,204.44,0.0
779.748,0.09002,2248.53249,0.04251,0.04251,45990.50748,204.44,0.0
780.99,0.09012,2248.82184,0.04261,0.04261,45996.42531,204.44,0.0
782.231,0.09022,2249.34413,0.04271,0.04271,46007.10573,204.44,0.0
783.494,0.09033,2249.05851,0.04281,0.04281,46001.26315,204.44,0.0
784.733,0.09043,2249.61394,0.04291,0.04291,46012.6252,204.44,0.0
785.977,0.09053,2249.67673,0.04301,0.04301,46013.9088,204.44,0.0
787.267,0.09064,2249.85631,0.04311,0.04311,46017.58255,204.44,0.0
788.485,0.09074,2250.14742,0.04321,0.04321,46023.53579,204.44,0.0
789.709,0.09085,2250.33228,0.04331,0.04331,46027.31576,204.44,0.0
791.012,0.09095,2250.61702,0.04341,0.04341,46033.14064,204.44,0.0
792.209,0.09105,2251.10637,0.04351,0.04351,46043.15271,204.44,0.0
793.503,0.09116,2250.7202,0.04361,0.04361,46035.25194,204.44,0.0
794.772,0.09127,2250.90001,0.04371,0.04371,46038.93011,204.44,0.0
795.992,0.09137,2251.10615,0.04381,0.04381,46043.14828,204.44,0.0
797.172,0.09147,2251.56104,0.04391,0.04391,46052.45215,204.44,0.0
798.439,0.09157,2251.17224,0.04401,0.04401,46044.49827,204.44,0.0
799.654,0.09167,2251.75094,0.04411,0.04411,46056.33393,204.44,0.0
800.892,0.09178,2251.78278,0.04421,0.04421,46056.98458,204.44,0.0
802.079,0.09188,2251.93909,0.04431,0.04431,46060.18472,204.44,0.0
803.393,0.09199,2252.24425,0.04441,0.04441,46066.42567,204.44,0.0
804.621,0.09209,2252.81242,0.04451,0.04451,46078.04444,204.44,0.0
805.924,0.0922,2252.8886,0.04461,0.04461,46079.60246,204.44,0.0
807.145,0.0923,2252.61176,0.04471,0.04471,46073.94135,204.44,0.0
808.388,0.0924,2253.37071,0.04481,0.04481,46089.46404,204.44,0.0
809.608,0.0925,2252.81637,0.04491,0.04491,46078.12411,204.44,0.0
810.902,0.09261,2252.9819,0.04501,0.04501,46081.51016,204.44,0.0
812.066,0.09271,2253.49673,0.04511,0.04511,46092.04009,204.44,0.0
813.31,0.09281,2254.18432,0.04521,0.04521,46106.10655,204.44,0.0
814.565,0.09292,2253.67763,0.04531,0.04531,46095.74039,204.44,0.0
815.888,0.09303,2254.10485,0.04541,0.04541,46104.48214,204.44,0.0
817.11,0.09313,2254.98784,0.04551,0.04551,46122.54103,204.44,0.0
818.344,0.09323,2254.22384,0.04561,0.04561,46106.91212,204.44,0.0
819.574,0.09333,2254.82604,0.04571,0.04571,46119.23023,204.44,0.0
820.845,0.09344,2254.65063,0.04581,0.04581,46115.64501,204.44,0.0
822.029,0.09354,2254.96303,0.04591,0.04591,46122.03202,204.44,0.0
823.301,0.09364,2254.82692,0.04601,0.04601,46119.24794,204.44,0.0
824.543,0.09375,2255.92923,0.04611,0.04611,46141.795,204.44,0.0
825.809,0.09385,2255.90288,0.04621,0.04621,46141.25501,204.44,0.0
827.02,0.09395,2256.06029,0.04631,0.04631,46144.47728,204.44,0.0
828.266,0.09406,2255.86139,0.04641,0.04641,46140.4096,204.44,0.0
829.483,0.09416,2256.73033,0.04651,0.04651,46158.18079,204.44,0.0
830.712,0.09426,2255.89761,0.04661,0.04661,46141.14878,204.44,0.0
831.977,0.09437,2256.63944,0.04671,0.04671,46156.32179,204.44,0.0
833.225,0.09447,2256.63439,0.04681,0.04681,46156.21999,204.44,0.0
834.458,0.09458,2257.26074,0.04691,0.04691,46169.02941,204.44,0.0
835.738,0.09468,2257.29982,0.04701,0.04701,46169.83055,204.44,0.0
836.976,0.09478,2256.91035,0.04711,0.04711,46161.86339,204.44,0.0
838.226,0.09489,2258.01222,0.04721,0.04721,46184.4016,204.44,0.0
839.475,0.09499,2257.27654,0.04731,0.04731,46169.35252,204.44,0.0
840.692,0.09509,2257.94461,0.04741,0.04741,46183.0162,204.44,0.0
841.923,0.0952,2258.10026,0.04751,0.04751,46186.19864,204.44,0.0
843.175,0.0953,2258.04296,0.04761,0.04761,46185.03012,204.44,0.0
844.423,0.0954,2257.83945,0.04771,0.04771,46180.86507,204.44,0.0
845.623,0.09551,2258.18017,0.04781,0.04781,46187.83634,204.44,0.0
846.858,0.09561,2258.84845,0.04791,0.04791,46201.50444,204.44,0.0
848.096,0.09571,2258.4243,0.04801,0.04801,46192.82909,204.44,0.0
849.385,0.09582,2259.16283,0.04811,0.04811,46207.93571,204.44,0.0
850.573,0.09592,2259.38501,0.04821,0.04821,46212.47699,204.44,0.0
851.836,0.09602,2259.19203,0.04832,0.04832,46208.53325,204.44,0.0
853.042,0.09612,2259.749,0.04842,0.04842,46219.92186,204.44,0.0
854.266,0.09623,2259.55559,0.04852,0.04852,46215.96926,204.44,0.0
855.446,0.09632,2259.4827,0.04862,0.04862,46214.47763,204.44,0.0
856.718,0.09643,2260.15757,0.04872,0.04872,46228.27853,204.44,0.0
857.945,0.09653,2259.8377,0.04882,0.04882,46221.7366,204.44,0.0
859.198,0.09664,2260.35867,0.04892,0.04892,46232.39489,204.44,0.0
860.45,0.09674,2259.87436,0.04902,0.04902,46222.48906,204.44,0.0
861.673,0.09684,2260.31366,0.04912,0.04912,46231.47424,204.44,0.0
862.914,0.09695,2261.13913,0.04922,0.04922,46248.35577,204.44,0.0
864.128,0.09705,2260.36657,0.04932,0.04932,46232.55424,204.44,0.0
865.35,0.09715,2260.70247,0.04942,0.04942,46239.4237,204.44,0.0
866.562,0.09725,2261.20894,0.04952,0.04952,46249.78543,204.44,0.0
867.781,0.09735,2261.52267,0.04962,0.04962,46256.199,204.44,0.0
869.033,0.09746,2261.13035,0.04972,0.04972,46248.17872,204.44,0.0
870.255,0.09756,2261.99951,0.04982,0.04982,46265.95434,204.44,0.0
871.514,0.09766,2261.11169,0.04992,0.04992,46247.79364,204.44,0.0
872.772,0.09777,2261.51279,0.05002,0.05002,46255.99982,204.44,0.0
