Repository: Marcelaus98/CfC-for-Material-Science

# CfC for Material Science

In this repository it's presented the research I've done at [MIT](https://www.mit.edu/) in collaboration with [Università la Sapienza di Roma](https://www.uniroma1.it/en/pagina-strutturale/home) and [ENI S.p.a](https://www.eni.com/en-IT/home.html).

In this work is explored the possibility to use a [black box](https://towardsdatascience.com/why-we-will-never-open-deep-learnings-black-box-4c27cd335118) approach to make accurate previsions on material properties, after having trained the models on some materials datasets. 
In this current scenario the coding is entirely done in [Python](https://www.python.org/), using the [Pytorch](https://pytorch.org/) library.

File: datasets/al_6061_aging/csv/525F_HT_03.csv
Time (s),Displacement (in),Load (lbs),Gauge Strain (in/in),Hybrid Strain (in/in),Engineering Stress (psi),Temp (C),Angle (deg)
112.335,0.02054,358.39416,0.00055,0.00055,7330.43859,273.89,0.0
114.016,0.02068,368.40159,0.00057,0.00057,7535.126,273.89,0.0
115.602,0.02081,378.40858,0.00059,0.00059,7739.80456,273.89,0.0
117.203,0.02094,388.41562,0.00061,0.00061,7944.48422,273.89,0.0
118.72,0.02107,398.42483,0.00063,0.00063,8149.20815,273.89,0.0
120.287,0.0212,408.43328,0.00065,0.00065,8353.91658,273.89,0.0
121.798,0.02133,418.43453,0.00066,0.00066,8558.47785,273.89,0.0
123.288,0.02145,428.44097,0.00068,0.00068,8763.14534,273.89,0.0
124.776,0.02158,438.4485,0.00069,0.00069,8967.83496,273.89,0.0
126.333,0.0217,448.46224,0.00072,0.00072,9172.65184,273.89,0.0
127.802,0.02183,458.46679,0.00074,0.00074,9377.28005,273.89,0.0
129.228,0.02195,468.47249,0.00076,0.00076,9581.93205,273.89,0.0
130.708,0.02207,478.47253,0.00078,0.00078,9786.46897,273.89,0.0
132.18,0.02219,488.47763,0.0008,0.0008,9991.1088,273.89,0.0
133.602,0.02231,498.47938,0.00082,0.00082,10195.68003,273.89,0.0
135.076,0.02243,508.48749,0.00083,0.00083,10400.38182,273.89,0.0
136.471,0.02255,518.49659,0.00085,0.00085,10605.10354,273.89,0.0
137.933,0.02267,528.49987,0.00087,0.00087,10809.70685,273.89,0.0
139.322,0.02279,538.50887,0.00089,0.00089,11014.42635,273.89,0.0
140.707,0.0229,548.52115,0.0009,0.0009,11219.21335,273.89,0.0
142.103,0.02302,558.52493,0.00093,0.00093,11423.82552,273.89,0.0
143.487,0.02313,568.52865,0.00094,0.00094,11628.43768,273.89,0.0
144.872,0.02325,578.52924,0.00097,0.00097,11832.98567,273.89,0.0
146.315,0.02337,588.53352,0.00099,0.00099,12037.6089,273.89,0.0
147.686,0.02348,598.53417,0.00101,0.00101,12242.15799,273.89,0.0
149.052,0.0236,608.53948,0.00102,0.00102,12446.80225,273.89,0.0
150.428,0.02371,618.54232,0.00105,0.00105,12651.3956,273.89,0.0
151.791,0.02383,628.54918,0.00106,0.00106,12856.07195,273.89,0.0
153.095,0.02394,638.55207,0.00109,0.00109,13060.66641,273.89,0.0
154.466,0.02405,648.55574,0.0011,0.0011,13265.27747,273.89,0.0
155.827,0.02416,658.56188,0.00112,0.00112,13469.93832,273.89,0.0
157.189,0.02428,668.57696,0.00114,0.00114,13674.78286,273.89,0.0
158.55,0.02439,678.58875,0.00116,0.00116,13879.5588,273.89,0.0
159.838,0.0245,688.5984,0.00118,0.00118,14084.29268,273.89,0.0
161.2,0.02461,698.60306,0.0012,0.0012,14288.92366,273.89,0.0
162.562,0.02472,708.61167,0.00122,0.00122,14493.63541,273.89,0.0
163.856,0.02483,718.61199,0.00124,0.00124,14698.17676,273.89,0.0
165.207,0.02495,728.61719,0.00126,0.00126,14902.8188,273.89,0.0
166.522,0.02505,738.61927,0.00129,0.00129,15107.39777,273.89,0.0
167.812,0.02516,748.6208,0.0013,0.0013,15311.96457,273.89,0.0
169.165,0.02527,758.63303,0.00132,0.00132,15516.75046,273.89,0.0
170.524,0.02539,768.64487,0.00135,0.00135,15721.5275,273.89,0.0
171.816,0.0255,778.64662,0.00136,0.00136,15926.09873,273.89,0.0
173.1,0.0256,788.65484,0.00139,0.00139,16130.80274,273.89,0.0
174.471,0.02572,798.65769,0.00141,0.00141,16335.3972,273.89,0.0
175.755,0.02582,808.6669,0.00143,0.00143,16540.12112,273.89,0.0
177.041,0.02593,818.67468,0.00145,0.00145,16744.81628,273.89,0.0
178.397,0.02604,828.68038,0.00147,0.00147,16949.46828,273.89,0.0
179.675,0.02615,838.6858,0.00148,0.00148,17154.11475,273.89,0.0
180.955,0.02626,848.69452,0.00151,0.00151,17358.82872,273.89,0.0
182.312,0.02637,858.6966,0.00153,0.00153,17563.40658,273.89,0.0
183.596,0.02648,868.69895,0.00155,0.00155,17767.98998,273.89,0.0
184.891,0.02659,878.70097,0.00158,0.00158,17972.56784,273.89,0.0
186.185,0.02669,888.70129,0.0016,0.0016,18177.10919,273.89,0.0
187.466,0.0268,898.71039,0.00161,0.00161,18381.8309,273.89,0.0
188.742,0.02691,908.7263,0.00164,0.00164,18586.69204,273.89,0.0
190.112,0.02702,918.74094,0.00165,0.00165,18791.52773,273.89,0.0
191.387,0.02713,928.74176,0.00168,0.00168,18996.08014,273.89,0.0
192.665,0.02723,938.74498,0.0017,0.0017,19200.68124,273.89,0.0
194.032,0.02735,948.74558,0.00173,0.00173,19405.22923,273.89,0.0
195.302,0.02745,958.75441,0.00175,0.00175,19609.94541,273.89,0.0
196.577,0.02756,968.76762,0.00177,0.00177,19814.75233,273.89,0.0
197.934,0.02767,978.77349,0.0018,0.0018,20019.40654,273.89,0.0
199.28,0.02778,988.78297,0.00183,0.00183,20224.136,273.89,0.0
200.562,0.02789,998.78466,0.00184,0.00184,20428.70612,273.89,0.0
201.94,0.028,1008.79217,0.00187,0.00187,20633.39574,273.89,0.0
203.22,0.02811,1018.79815,0.00189,0.00189,20838.05438,273.89,0.0
204.578,0.02823,1028.79819,0.00192,0.00192,21042.5913,273.89,0.0
205.953,0.02834,1038.80658,0.00195,0.00195,21247.29863,273.89,0.0
207.317,0.02845,1048.8075,0.00197,0.00197,21451.85325,273.89,0.0
208.627,0.02856,1058.81853,0.002,0.002,21656.6137,273.89,0.0
210.078,0.02868,1068.8324,0.00203,0.00203,21861.43389,273.89,0.0
211.46,0.0288,1078.85067,0.00206,0.00206,22066.34262,273.89,0.0
212.848,0.02891,1088.85752,0.00209,0.00209,22271.01896,273.89,0.0
214.253,0.02903,1098.86086,0.00212,0.00212,22475.62227,273.89,0.0
215.71,0.02915,1108.86639,0.00215,0.00215,22680.26985,273.89,0.0
217.193,0.02928,1118.87149,0.00219,0.00219,22884.91079,273.89,0.0
218.693,0.0294,1128.87625,0.00223,0.00223,23089.54287,273.89,0.0
220.201,0.02953,1138.88969,0.00226,0.00226,23294.35421,273.89,0.0
221.801,0.02966,1148.89127,0.0023,0.0023,23498.92212,273.89,0.0
223.411,0.02979,1158.89703,0.00236,0.00236,23703.57633,273.89,0.0
225.101,0.02994,1168.90289,0.0024,0.0024,23908.23055,273.89,0.0
226.844,0.03008,1178.90502,0.00245,0.00245,24112.80952,273.89,0.0
228.671,0.03023,1188.91495,0.00251,0.00251,24317.55004,273.89,0.0
230.629,0.0304,1198.92366,0.00258,0.00258,24522.26401,273.89,0.0
232.766,0.03057,1208.9315,0.00266,0.00266,24726.95806,273.89,0.0
235.036,0.03076,1218.60542,0.00276,0.00276,24924.8247,273.89,0.0
237.181,0.03094,1226.71292,0.00286,0.00286,25090.65228,273.89,0.0
239.115,0.0311,1233.11471,0.00296,0.00296,25221.59256,273.89,0.0
241.032,0.03126,1238.69794,0.00306,0.00306,25335.78852,273.89,0.0
242.724,0.0314,1242.90487,0.00316,0.00316,25421.83607,273.89,0.0
244.428,0.03155,1246.89918,0.00326,0.00326,25503.53265,273.89,0.0
246.088,0.03168,1250.89097,0.00336,0.00336,25585.18056,273.89,0.0
247.62,0.03181,1253.41809,0.00346,0.00346,25636.86751,273.89,0.0
249.015,0.03193,1255.77178,0.00356,0.00356,25685.00907,273.89,0.0
250.533,0.03205,1258.20878,0.00366,0.00366,25734.85473,273.89,0.0
252.033,0.03218,1260.82636,0.00376,0.00376,25788.39404,273.89,0.0
253.456,0.0323,1263.12626,0.00386,0.00386,25835.4357,273.89,0.0
254.934,0.03242,1264.94712,0.00396,0.00396,25872.67774,273.89,0.0
256.343,0.03254,1267.13396,0.00406,0.00406,25917.40671,273.89,0.0
257.763,0.03266,1268.40762,0.00416,0.00416,25943.45711,273.89,0.0
259.198,0.03278,1270.19523,0.00426,0.00426,25980.01974,273.89,0.0
260.563,0.03289,1271.78953,0.00436,0.00436,26012.62977,273.89,0.0
261.912,0.033,1273.64672,0.00446,0.00446,26050.61541,273.89,0.0
263.365,0.03312,1274.84355,0.00456,0.00456,26075.09451,273.89,0.0
264.733,0.03324,1276.47396,0.00466,0.00466,26108.44372,273.89,0.0
266.13,0.03336,1278.38538,0.00476,0.00476,26147.53813,273.89,0.0
267.51,0.03347,1279.56508,0.00486,0.00486,26171.66756,273.89,0.0
268.959,0.03359,1281.32557,0.00496,0.00496,26207.67691,273.89,0.0
270.335,0.0337,1282.36103,0.00506,0.00506,26228.85407,273.89,0.0
271.744,0.03382,1283.94106,0.00516,0.00516,26261.17197,273.89,0.0
273.028,0.03393,1285.15007,0.00526,0.00526,26285.90115,273.89,0.0
274.554,0.03406,1286.49925,0.00536,0.00536,26313.49629,273.89,0.0
275.857,0.03416,1287.99542,0.00546,0.00546,26344.09904,273.89,0.0
277.155,0.03427,1289.46941,0.00556,0.00556,26374.24589,273.89,0.0
278.522,0.03439,1290.17775,0.00566,0.00566,26388.73505,273.89,0.0
279.889,0.0345,1291.88984,0.00576,0.00576,26423.75294,273.89,0.0
281.279,0.03462,1293.38776,0.00586,0.00586,26454.39109,273.89,0.0
282.656,0.03473,1294.48096,0.00596,0.00596,26476.75004,273.89,0.0
284.056,0.03485,1295.91038,0.00606,0.00606,26505.98731,273.89,0.0
285.417,0.03496,1296.77208,0.00616,0.00616,26523.61244,273.89,0.0
286.767,0.03507,1298.34113,0.00626,0.00626,26555.7046,273.89,0.0
288.124,0.03519,1299.48153,0.00636,0.00636,26579.03068,273.89,0.0
289.411,0.0353,1300.64421,0.00646,0.00646,26602.81044,273.89,0.0
290.842,0.03541,1302.01974,0.00656,0.00656,26630.94558,273.89,0.0
292.176,0.03552,1303.12479,0.00666,0.00666,26653.54797,273.89,0.0
293.586,0.03564,1304.36102,0.00676,0.00676,26678.83264,273.89,0.0
294.954,0.03575,1305.46663,0.00686,0.00686,26701.44609,273.89,0.0
296.375,0.03587,1307.33832,0.00696,0.00696,26739.7283,273.89,0.0
297.727,0.03599,1308.35248,0.00706,0.00706,26760.47168,273.89,0.0
299.026,0.03609,1309.25545,0.00716,0.00716,26778.94222,273.89,0.0
300.376,0.03621,1311.30881,0.00726,0.00726,26820.94022,273.89,0.0
301.823,0.03633,1311.92912,0.00736,0.00736,26833.62792,273.89,0.0
303.184,0.03644,1313.67193,0.00746,0.00746,26869.27432,273.89,0.0
304.554,0.03656,1314.85251,0.00756,0.00756,26893.42146,273.89,0.0
305.914,0.03667,1315.69938,0.00766,0.00766,26910.74339,273.89,0.0
307.365,0.03679,1317.35691,0.00776,0.00776,26944.64587,273.89,0.0
308.694,0.0369,1318.40082,0.00786,0.00786,26965.99786,273.89,0.0
310.034,0.03701,1319.90204,0.00796,0.00796,26996.70241,273.89,0.0
311.533,0.03714,1320.70391,0.00806,0.00806,27013.10369,273.89,0.0
312.908,0.03725,1322.13696,0.00816,0.00816,27042.41399,273.89,0.0
314.199,0.03736,1323.32763,0.00826,0.00826,27066.76694,273.89,0.0
315.604,0.03748,1324.52237,0.00836,0.00836,27091.20399,273.89,0.0
317.015,0.0376,1325.87901,0.00846,0.00846,27118.95184,273.89,0.0
318.373,0.03771,1327.45037,0.00856,0.00856,27151.0927,273.89,0.0
319.82,0.03783,1328.36278,0.00866,0.00866,27169.75356,273.89,0.0
321.213,0.03794,1329.49747,0.00876,0.00876,27192.96234,273.89,0.0
322.581,0.03806,1330.79803,0.00886,0.00886,27219.5638,273.89,0.0
323.96,0.03817,1332.45643,0.00896,0.00896,27253.48398,273.89,0.0
325.35,0.03829,1333.82384,0.00906,0.00906,27281.45314,273.89,0.0
326.73,0.03841,1334.74843,0.00916,0.00916,27300.36408,273.89,0.0
328.111,0.03852,1335.82933,0.00926,0.00926,27322.47295,273.89,0.0
329.52,0.03864,1337.17347,0.00936,0.00936,27349.96408,273.89,0.0
330.883,0.03875,1338.03944,0.00946,0.00946,27367.67773,273.89,0.0
332.35,0.03887,1339.98566,0.00956,0.00956,27407.48476,273.89,0.0
333.812,0.03899,1340.71278,0.00966,0.00966,27422.3568,273.89,0.0
335.092,0.0391,1341.72727,0.00976,0.00976,27443.10682,273.89,0.0
336.584,0.03923,1343.46932,0.00986,0.00986,27478.73773,273.89,0.0
337.949,0.03934,1344.77965,0.00996,0.00996,27505.53837,273.89,0.0
339.354,0.03946,1345.93619,0.01006,0.01006,27529.1942,273.89,0.0
340.702,0.03957,1346.93059,0.01016,0.01016,27549.53259,273.89,0.0
342.103,0.03969,1348.21435,0.01026,0.01026,27575.79102,273.89,0.0
343.551,0.03981,1349.6373,0.01036,0.01036,27604.89329,273.89,0.0
345.015,0.03993,1350.87605,0.01046,0.01046,27630.23107,273.89,0.0
346.329,0.04004,1352.00032,0.01056,0.01056,27653.22739,273.89,0.0
347.745,0.04016,1353.00032,0.01066,0.01066,27673.68086,273.89,0.0
349.154,0.04027,1354.14632,0.01076,0.01076,27697.11981,273.89,0.0
350.561,0.04039,1355.50758,0.01086,0.01086,27724.96282,273.89,0.0
351.943,0.04051,1356.72306,0.01096,0.01096,27749.82257,273.89,0.0
353.34,0.04062,1358.43997,0.01106,0.01106,27784.94004,273.89,0.0
354.711,0.04074,1359.39289,0.01116,0.01116,27804.43082,273.89,0.0
356.191,0.04086,1360.29103,0.01126,0.01126,27822.80176,273.89,0.0
357.556,0.04097,1362.00497,0.01136,0.01136,27857.85726,273.89,0.0
359.024,0.0411,1362.72748,0.01146,0.01146,27872.63413,273.89,0.0
360.433,0.04121,1363.99675,0.01156,0.01156,27898.59601,273.89,0.0
361.867,0.04133,1365.38095,0.01166,0.01166,27926.9082,273.89,0.0
363.223,0.04145,1366.69204,0.01176,0.01176,27953.72433,273.89,0.0
364.709,0.04157,1367.75055,0.01186,0.01186,27975.37509,273.89,0.0
366.095,0.04169,1368.75341,0.01196,0.01196,27995.8861,273.89,0.0
367.486,0.0418,1370.40666,0.01206,0.01206,28029.70227,273.89,0.0
369.063,0.04193,1371.22829,0.01216,0.01216,28046.50634,273.89,0.0
370.344,0.04204,1372.29986,0.01226,0.01226,28068.42488,273.89,0.0
371.729,0.04215,1373.58702,0.01236,0.01236,28094.75192,273.89,0.0
373.151,0.04227,1374.75344,0.01246,0.01246,28118.60914,273.89,0.0
374.551,0.04239,1375.98868,0.01256,0.01256,28143.87389,273.89,0.0
376.031,0.04251,1377.57969,0.01266,0.01266,28176.41531,273.89,0.0
377.39,0.04263,1378.51888,0.01276,0.01276,28195.62502,273.89,0.0
378.758,0.04274,1379.39243,0.01286,0.01286,28213.49359,273.89,0.0
380.17,0.04286,1380.37432,0.01296,0.01296,28233.57526,273.89,0.0
381.613,0.04298,1382.16105,0.01306,0.01306,28270.12018,273.89,0.0
383.134,0.04311,1383.5234,0.01316,0.01316,28297.98532,273.89,0.0
384.475,0.04322,1383.98049,0.01326,0.01326,28307.33567,273.89,0.0
385.94,0.04334,1385.72572,0.01336,0.01336,28343.03076,273.89,0.0
387.297,0.04345,1386.68774,0.01346,0.01346,28362.70743,273.89,0.0
388.697,0.04357,1387.69883,0.01356,0.01356,28383.38885,273.89,0.0
390.117,0.04369,1389.04055,0.01366,0.01366,28410.8313,273.89,0.0
391.696,0.04382,1389.9388,0.01376,0.01376,28429.20445,273.89,0.0
393.017,0.04393,1391.28656,0.01386,0.01386,28456.77083,273.89,0.0
394.457,0.04405,1392.90369,0.01396,0.01396,28489.84561,273.89,0.0
395.865,0.04417,1393.83871,0.01406,0.01406,28508.97122,273.89,0.0
397.308,0.04429,1394.61281,0.01416,0.01416,28524.80374,273.89,0.0
398.736,0.04441,1395.8206,0.01426,0.01426,28549.50857,273.89,0.0
400.117,0.04452,1396.58614,0.01436,0.01436,28565.16625,273.89,0.0
401.657,0.04465,1398.14894,0.01446,0.01446,28597.13006,273.89,0.0
402.962,0.04476,1399.45267,0.01456,0.01456,28623.7957,273.89,0.0
404.385,0.04488,1400.74159,0.01466,0.01466,28650.16036,273.89,0.0
405.912,0.045,1401.90318,0.01476,0.01476,28673.91799,273.89,0.0
407.306,0.04512,1403.05994,0.01486,0.01486,28697.57824,273.89,0.0
408.615,0.04523,1403.79693,0.01496,0.01496,28712.65167,273.89,0.0
410.049,0.04535,1404.72295,0.01506,0.01506,28731.59138,273.89,0.0
411.547,0.04547,1405.84699,0.01516,0.01516,28754.58327,273.89,0.0
412.957,0.04559,1406.97214,0.01526,0.01526,28777.59509,273.89,0.0
414.401,0.04571,1408.56699,0.01536,0.01536,28810.21618,273.89,0.0
415.912,0.04584,1409.4694,0.01546,0.01546,28828.67344,273.89,0.0
417.248,0.04595,1410.18269,0.01556,0.01556,28843.26441,273.89,0.0
418.703,0.04607,1412.02287,0.01566,0.01566,28880.9026,273.89,0.0
420.17,0.04619,1412.57414,0.01576,0.01576,28892.17613,273.89,0.0
421.683,0.04632,1413.9927,0.01587,0.01587,28921.19209,273.89,0.0
423.215,0.04645,1415.24583,0.01597,0.01597,28946.822,273.89,0.0
424.542,0.04655,1416.05637,0.01607,0.01607,28963.40033,273.89,0.0
425.921,0.04667,1417.46318,0.01617,0.01617,28992.17506,273.89,0.0
427.402,0.0468,1418.0757,0.01627,0.01627,29004.70342,273.89,0.0
428.988,0.04693,1419.63992,0.01637,0.01637,29036.6982,273.89,0.0
430.287,0.04703,1420.4913,0.01647,0.01647,29054.11088,273.89,0.0
431.799,0.04716,1421.92918,0.01657,0.01657,29083.52076,273.89,0.0
433.185,0.04728,1422.93522,0.01667,0.01667,29104.09817,273.89,0.0
434.56,0.04739,1423.61952,0.01677,0.01677,29118.09381,273.89,0.0
435.997,0.04751,1424.86684,0.01687,0.01687,29143.60643,273.89,0.0
437.408,0.04763,1425.93007,0.01697,0.01697,29165.35456,273.89,0.0
438.875,0.04775,1426.99726,0.01707,0.01707,29187.18016,273.89,0.0
440.342,0.04787,1427.40308,0.01717,0.01717,29195.48149,273.89,0.0
441.742,0.04799,1428.65906,0.01727,0.01727,29221.17116,273.89,0.0
443.134,0.04811,1429.73799,0.01737,0.01737,29243.23798,273.89,0.0
444.625,0.04823,1430.72065,0.01747,0.01747,29263.33735,273.89,0.0
446.097,0.04835,1432.41583,0.01757,0.01757,29298.00999,273.89,0.0
447.591,0.04848,1433.28301,0.01767,0.01767,29315.74799,273.89,0.0
448.942,0.04859,1433.90036,0.01777,0.01777,29328.37373,273.89,0.0
450.449,0.04872,1435.10267,0.01787,0.01787,29352.96569,273.89,0.0
451.771,0.04883,1436.25657,0.01797,0.01797,29376.56619,273.89,0.0
453.56,0.04897,1437.84253,0.01807,0.01807,29409.00581,273.89,0.0
454.868,0.04908,1438.10312,0.01817,0.01817,29414.33496,273.89,0.0
456.429,0.04921,1439.43782,0.01827,0.01827,29441.63576,273.89,0.0
457.617,0.04931,1440.29051,0.01837,0.01837,29459.07499,273.89,0.0
459.087,0.04943,1441.64353,0.01847,0.01847,29486.74981,273.89,0.0
460.537,0.04955,1441.9521,0.01857,0.01857,29493.06157,273.89,0.0
461.998,0.04968,1443.65035,0.01867,0.01867,29527.79617,273.89,0.0
463.591,0.04981,1444.58361,0.01877,0.01877,29546.88416,273.89,0.0
464.905,0.04992,1445.77594,0.01887,0.01887,29571.27252,273.89,0.0
466.444,0.05005,1446.49723,0.01897,0.01897,29586.02505,273.89,0.0
467.874,0.05017,1447.38461,0.01907,0.01907,29604.17468,273.89,0.0
469.356,0.05029,1448.17737,0.01917,0.01917,29620.39006,273.89,0.0
470.713,0.0504,1449.336,0.01927,0.01927,29644.08794,273.89,0.0
472.269,0.05053,1450.24764,0.01937,0.01937,29662.73331,273.89,0.0
473.788,0.05066,1451.58002,0.01947,0.01947,29689.98542,273.89,0.0
475.219,0.05078,1452.90023,0.01957,0.01957,29716.98967,273.89,0.0
476.809,0.05091,1453.35566,0.01967,0.01967,29726.30461,273.89,0.0
478.09,0.05102,1454.42449,0.01977,0.01977,29748.16561,273.89,0.0
479.508,0.05114,1455.62823,0.01987,0.01987,29772.78635,273.89,0.0
481.108,0.05127,1456.22867,0.01997,0.01997,29785.06684,273.89,0.0
482.41,0.05138,1457.35349,0.02007,0.02007,29808.07423,273.89,0.0
484.14,0.05152,1458.27566,0.02017,0.02017,29826.93648,273.89,0.0
485.54,0.05164,1459.2659,0.02027,0.02027,29847.19077,273.89,0.0
486.922,0.05175,1460.11596,0.02037,0.02037,29864.57689,273.89,0.0
488.342,0.05187,1460.91761,0.02047,0.02047,29880.97374,273.89,0.0
489.846,0.052,1462.24077,0.02057,0.02057,29908.03774,273.89,0.0
491.262,0.05212,1463.47646,0.02067,0.02067,29933.31135,273.89,0.0
492.646,0.05223,1464.07909,0.02077,0.02077,29945.6361,273.89,0.0
494.14,0.05236,1464.80917,0.02087,0.02087,29960.5701,273.89,0.0
495.617,0.05248,1466.29041,0.02097,0.02097,29990.86523,273.89,0.0
497.109,0.0526,1466.697,0.02107,0.02107,29999.18206,273.89,0.0
498.657,0.05273,1467.88306,0.02117,0.02117,30023.44206,273.89,0.0
500.215,0.05286,1469.11731,0.02127,0.02127,30048.68689,273.89,0.0
501.677,0.05298,1469.79602,0.02137,0.02137,30062.56967,273.89,0.0
503.024,0.0531,1470.74257,0.02147,0.02147,30081.92987,273.89,0.0
504.497,0.05322,1471.699,0.02157,0.02157,30101.49146,273.89,0.0
506.112,0.05335,1472.92776,0.02167,0.02167,30126.62342,273.89,0.0
507.395,0.05346,1473.63325,0.02177,0.02177,30141.05284,273.89,0.0
508.836,0.05358,1474.42645,0.02187,0.02187,30157.27707,273.89,0.0
510.315,0.0537,1475.2045,0.02197,0.02197,30173.19148,273.89,0.0
511.911,0.05384,1476.22316,0.02207,0.02207,30194.0256,273.89,0.0
513.308,0.05395,1477.46115,0.02217,0.02217,30219.34789,273.89,0.0
514.776,0.05407,1477.86664,0.02227,0.02227,30227.64259,273.89,0.0
516.268,0.0542,1479.16906,0.02237,0.02237,30254.28167,273.89,0.0
517.755,0.05432,1479.7908,0.02247,0.02247,30266.99815,273.89,0.0
519.239,0.05445,1480.55348,0.02257,0.02257,30282.59608,273.89,0.0
520.676,0.05457,1481.32154,0.02267,0.02267,30298.30687,273.89,0.0
522.195,0.05469,1482.34515,0.02277,0.02277,30319.2428,273.89,0.0
523.847,0.05483,1483.39652,0.02287,0.02287,30340.74749,273.89,0.0
525.211,0.05494,1484.5131,0.02297,0.02297,30363.58447,273.89,0.0
526.743,0.05507,1485.34736,0.02307,0.02307,30380.64969,273.89,0.0
528.219,0.0552,1486.22508,0.02317,0.02317,30398.60236,273.89,0.0
529.763,0.05532,1487.16602,0.02327,0.02327,30417.84747,273.89,0.0
531.21,0.05544,1487.87481,0.02337,0.02337,30432.34328,273.89,0.0
532.728,0.05557,1489.04331,0.02347,0.02347,30456.24476,273.89,0.0
534.256,0.0557,1489.95912,0.02357,0.02357,30474.97644,273.89,0.0
535.733,0.05582,1490.6791,0.02367,0.02367,30489.70241,273.89,0.0
537.325,0.05595,1491.06242,0.02377,0.02377,30497.54121,273.89,0.0
538.844,0.05608,1492.15068,0.02387,0.02387,30519.80057,273.89,0.0
540.34,0.05621,1493.03169,0.02397,0.02397,30537.82184,273.89,0.0
541.831,0.05633,1494.30063,0.02407,0.02407,30563.77486,273.89,0.0
543.368,0.05646,1495.235,0.02417,0.02417,30582.8872,273.89,0.0
544.801,0.05658,1495.45102,0.02427,0.02427,30587.30454,273.89,0.0
546.324,0.0567,1496.30547,0.02437,0.02437,30604.7814,273.89,0.0
547.781,0.05683,1497.57332,0.02447,0.02447,30630.71229,273.89,0.0
549.32,0.05695,1498.40285,0.02457,0.02457,30647.68013,273.89,0.0
550.885,0.05708,1498.88551,0.02467,0.02467,30657.55277,273.89,0.0
552.347,0.05721,1500.37037,0.02477,0.02477,30687.92314,273.89,0.0
553.878,0.05733,1500.74435,0.02487,0.02487,30695.57161,273.89,0.0
555.32,0.05745,1501.25292,0.02497,0.02497,30705.97318,273.89,0.0
556.851,0.05758,1502.19211,0.02507,0.02507,30725.1851,273.89,0.0
558.35,0.05771,1503.0796,0.02517,0.02517,30743.33695,273.89,0.0
560.043,0.05785,1504.34239,0.02527,0.02527,30769.16604,273.89,0.0
561.282,0.05795,1504.68828,0.02537,0.02537,30776.23911,273.89,0.0
562.785,0.05808,1505.69256,0.02547,0.02547,30796.7811,273.89,0.0
564.259,0.0582,1506.12363,0.02557,0.02557,30805.59809,273.89,0.0
565.705,0.05832,1507.1277,0.02567,0.02567,30826.13345,273.89,0.0
567.29,0.05845,1507.81508,0.02577,0.02577,30840.19327,273.89,0.0
568.771,0.05857,1509.13188,0.02587,0.02587,30867.1267,273.89,0.0
570.303,0.0587,1509.75888,0.02597,0.02597,30879.95162,273.89,0.0
571.712,0.05882,1510.20158,0.02607,0.02607,30889.00541,273.89,0.0
573.29,0.05895,1510.91992,0.02617,0.02617,30903.69818,273.89,0.0
574.706,0.05907,1511.93782,0.02627,0.02627,30924.51903,273.89,0.0
576.233,0.0592,1513.09688,0.02637,0.02637,30948.22575,273.89,0.0
577.742,0.05932,1513.51313,0.02647,0.02647,30956.73955,273.89,0.0
579.279,0.05945,1514.46834,0.02657,0.02657,30976.2768,273.89,0.0
580.654,0.05957,1515.12389,0.02667,0.02667,30989.68597,273.89,0.0
582.134,0.05969,1515.32016,0.02677,0.02677,30993.70053,273.89,0.0
583.62,0.05981,1516.14442,0.02687,0.02687,31010.55772,273.89,0.0
585.104,0.05994,1517.04289,0.02697,0.02697,31028.9353,273.89,0.0
586.623,0.06006,1517.94553,0.02707,0.02707,31047.39698,273.89,0.0
588.187,0.06019,1518.51062,0.02717,0.02717,31058.956,273.89,0.0
589.611,0.06031,1519.23862,0.02727,0.02727,31073.84574,273.89,0.0
591.105,0.06044,1519.90854,0.02737,0.02737,31087.54925,273.89,0.0
593.092,0.0606,1520.99417,0.02747,0.02747,31109.75329,273.89,0.0
594.005,0.06068,1521.17145,0.02757,0.02757,31113.37835,273.89,0.0
595.585,0.06081,1522.50197,0.02767,0.02767,31140.59284,273.89,0.0
596.923,0.06092,1522.80922,0.02777,0.02777,31146.87804,273.89,0.0
598.367,0.06104,1523.43337,0.02787,0.02787,31159.6432,273.89,0.0
599.891,0.06117,1524.34018,0.02797,0.02797,31178.19119,273.89,0.0
601.289,0.06129,1524.89979,0.02807,0.02807,31189.63735,273.89,0.0
602.927,0.06142,1525.57443,0.02817,0.02817,31203.43603,273.89,0.0
604.208,0.06153,1526.19167,0.02827,0.02827,31216.05955,273.89,0.0
605.7,0.06165,1526.73569,0.02837,0.02837,31227.18702,273.89,0.0
607.123,0.06177,1527.46335,0.02847,0.02847,31242.07011,273.89,0.0
608.773,0.06191,1528.47796,0.02857,0.02857,31262.82235,273.89,0.0
610.097,0.06202,1529.21045,0.02867,0.02867,31277.80504,273.89,0.0
611.684,0.06215,1530.12429,0.02877,0.02877,31296.49688,273.89,0.0
612.983,0.06226,1530.87775,0.02887,0.02887,31311.9067,273.89,0.0
614.291,0.06237,1530.71035,0.02897,0.02897,31308.48303,273.89,0.0
615.727,0.06249,1531.60344,0.02907,0.02907,31326.74996,273.89,0.0
617.222,0.06261,1532.16557,0.02917,0.02917,31338.24923,273.89,0.0
618.66,0.06273,1532.83978,0.02927,0.02927,31352.03906,273.89,0.0
620.143,0.06286,1533.56755,0.02937,0.02937,31366.92437,273.89,0.0
621.616,0.06298,1534.53583,0.02947,0.02947,31386.7294,273.89,0.0
623.057,0.0631,1535.23847,0.02957,0.02957,31401.09906,273.89,0.0
624.512,0.06322,1535.57547,0.02967,0.02967,31407.99286,273.89,0.0
625.907,0.06334,1535.93858,0.02977,0.02977,31415.42003,273.89,0.0
627.389,0.06346,1536.61608,0.02987,0.02987,31429.27625,273.89,0.0
628.813,0.06358,1537.27767,0.02997,0.02997,31442.80935,273.89,0.0
630.319,0.0637,1538.00566,0.03007,0.03007,31457.69909,273.89,0.0
631.776,0.06383,1538.83607,0.03017,0.03017,31474.68463,273.89,0.0
633.199,0.06394,1539.71643,0.03027,0.03027,31492.69042,273.89,0.0
634.757,0.06407,1540.01226,0.03037,0.03037,31498.74103,273.89,0.0
636.029,0.06418,1541.03619,0.03047,0.03047,31519.6836,273.89,0.0
637.463,0.0643,1541.24421,0.03057,0.03057,31523.93939,273.89,0.0
638.925,0.06442,1541.63707,0.03067,0.03067,31531.97516,273.89,0.0
640.473,0.06455,1542.55848,0.03077,0.03077,31550.8197,273.89,0.0
641.844,0.06466,1542.59624,0.03087,0.03087,31551.59207,273.89,0.0
643.312,0.06479,1544.03478,0.03097,0.03097,31581.01524,273.89,0.0
644.772,0.06491,1544.12666,0.03107,0.03107,31582.89416,273.89,0.0
646.092,0.06502,1544.63006,0.03117,0.03117,31593.19172,273.89,0.0
647.68,0.06515,1545.35048,0.03127,0.03127,31607.92654,273.89,0.0
649.012,0.06526,1546.14829,0.03137,0.03137,31624.24372,273.89,0.0
650.496,0.06538,1546.3046,0.03147,0.03147,31627.44165,273.89,0.0
651.908,0.0655,1546.97091,0.03157,0.03157,31641.06992,273.89,0.0
653.458,0.06563,1547.6427,0.03167,0.03167,31654.81106,273.89,0.0
654.896,0.06575,1548.35642,0.03177,0.03177,31669.40867,273.89,0.0
656.423,0.06588,1549.10473,0.03187,0.03187,31684.71447,273.89,0.0
657.747,0.06599,1549.62822,0.03197,0.03197,31695.42145,273.89,0.0
659.088,0.0661,1550.27828,0.03207,0.03207,31708.71775,273.89,0.0
660.748,0.06624,1550.99628,0.03217,0.03217,31723.40388,273.89,0.0
662.268,0.06637,1551.50649,0.03227,0.03227,31733.83865,273.89,0.0
663.676,0.06648,1552.10715,0.03237,0.03237,31746.12357,273.89,0.0
665.052,0.0666,1552.29969,0.03247,0.03247,31750.06289,273.89,0.0
666.491,0.06672,1553.00123,0.03257,0.03257,31764.41263,273.89,0.0
667.973,0.06684,1553.31122,0.03267,0.03267,31770.75316,273.89,0.0
669.314,0.06695,1554.19608,0.03277,0.03277,31788.84968,273.89,0.0
670.876,0.06708,1555.04712,0.03287,0.03287,31806.25792,273.89,0.0
672.27,0.0672,1555.61145,0.03297,0.03297,31817.79924,273.89,0.0
673.675,0.06732,1555.99422,0.03307,0.03307,31825.62919,273.89,0.0
675.1,0.06743,1556.61189,0.03317,0.03317,31838.26378,273.89,0.0
676.554,0.06756,1556.5917,0.03327,0.03327,31837.84993,273.89,0.0
678.083,0.06768,1556.96601,0.03337,0.03337,31845.50504,273.89,0.0
679.482,0.0678,1557.86108,0.03347,0.03347,31863.8118,273.89,0.0
680.944,0.06792,1558.34549,0.03357,0.03357,31873.71985,273.89,0.0
682.389,0.06804,1558.92014,0.03367,0.03367,31885.47363,273.89,0.0
683.816,0.06816,1559.76581,0.03377,0.03377,31902.77122,273.89,0.0
685.221,0.06828,1560.31345,0.03387,0.03387,31913.97172,273.89,0.0
686.714,0.0684,1560.22179,0.03397,0.03397,31912.09722,273.89,0.0
688.124,0.06852,1560.81927,0.03407,0.03407,31924.31796,273.89,0.0
689.547,0.06864,1561.28349,0.03417,0.03417,31933.81437,273.89,0.0
691.019,0.06876,1562.35989,0.03427,0.03427,31955.83029,273.89,0.0
692.572,0.06889,1563.05912,0.03437,0.03437,31970.13134,273.89,0.0
693.891,0.069,1563.19019,0.03447,0.03447,31972.81141,273.89,0.0
695.361,0.06912,1563.31961,0.03457,0.03457,31975.45828,273.89,0.0
696.757,0.06924,1563.77603,0.03467,0.03467,31984.79534,273.89,0.0
698.226,0.06936,1564.64354,0.03477,0.03477,32002.53777,273.89,0.0
699.657,0.06948,1565.50392,0.03487,0.03487,32020.13634,273.89,0.0
701.11,0.0696,1565.44245,0.03497,0.03497,32018.8793,273.89,0.0
702.589,0.06973,1566.12401,0.03507,0.03507,32032.81962,273.89,0.0
703.959,0.06984,1566.21776,0.03517,0.03517,32034.73616,273.89,0.0
705.39,0.06996,1567.07286,0.03527,0.03527,32052.22629,273.89,0.0
706.957,0.07009,1567.71052,0.03537,0.03537,32065.26809,273.89,0.0
708.317,0.0702,1568.05585,0.03547,0.03547,32072.3323,273.89,0.0
709.756,0.07032,1568.77057,0.03557,0.03557,32086.94983,273.89,0.0
711.18,0.07044,1568.95114,0.03567,0.03567,32090.64349,273.89,0.0
712.612,0.07056,1569.26793,0.03577,0.03577,32097.12345,273.89,0.0
714.025,0.07068,1569.51547,0.03587,0.03587,32102.18702,273.89,0.0
715.494,0.0708,1570.37573,0.03597,0.03597,32119.78117,273.89,0.0
716.914,0.07092,1571.08551,0.03607,0.03607,32134.29911,273.89,0.0
718.364,0.07104,1570.9529,0.03617,0.03617,32131.58806,273.89,0.0
719.802,0.07116,1571.37025,0.03627,0.03627,32140.12398,273.89,0.0
721.275,0.07128,1572.0079,0.03637,0.03637,32153.16578,273.89,0.0
722.743,0.0714,1572.64929,0.03647,0.03647,32166.28504,273.89,0.0
724.179,0.07153,1573.44183,0.03657,0.03657,32182.49379,273.89,0.0
725.659,0.07165,1573.52042,0.03667,0.03667,32184.10271,273.89,0.0
727.092,0.07177,1574.06796,0.03677,0.03677,32195.301,273.89,0.0
728.571,0.07189,1574.08804,0.03687,0.03687,32195.71263,273.89,0.0
729.989,0.07201,1574.69068,0.03697,0.03697,32208.03739,273.89,0.0
731.488,0.07213,1575.09442,0.03707,0.03707,32216.29668,273.89,0.0
732.951,0.07226,1575.58048,0.03717,0.03717,32226.23792,273.89,0.0
734.422,0.07238,1576.45227,0.03727,0.03727,32244.06887,273.89,0.0
735.845,0.0725,1576.97653,0.03737,0.03737,32254.79134,273.89,0.0
737.25,0.07261,1577.25644,0.03747,0.03747,32260.51663,273.89,0.0
738.599,0.07273,1577.1425,0.03757,0.03757,32258.18623,273.89,0.0
739.85,0.07283,1578.00409,0.03767,0.03767,32275.80915,273.89,0.0
741.165,0.07294,1578.59838,0.03777,0.03777,32287.96571,273.89,0.0
742.524,0.07305,1578.18389,0.03787,0.03787,32279.48732,273.89,0.0
743.895,0.07317,1579.25569,0.03797,0.03797,32301.40808,273.89,0.0
745.345,0.07329,1579.24866,0.03807,0.03807,32301.26423,273.89,0.0
746.677,0.0734,1579.6143,0.03817,0.03817,32308.7445,273.89,0.0
748.11,0.07352,1580.37106,0.03827,0.03827,32324.22293,273.89,0.0
749.503,0.07364,1580.54889,0.03837,0.03837,32327.85905,273.89,0.0
750.932,0.07375,1580.77622,0.03847,0.03847,32332.50877,273.89,0.0
752.305,0.07387,1581.076,0.03857,0.03857,32338.64127,273.89,0.0
753.741,0.07399,1581.49905,0.03867,0.03867,32347.29449,273.89,0.0
755.181,0.07411,1581.91563,0.03877,0.03877,32355.81493,273.89,0.0
756.626,0.07423,1582.94791,0.03887,0.03887,32376.9279,273.89,0.0
758.061,0.07435,1583.10938,0.03897,0.03897,32380.22985,273.89,0.0
759.527,0.07447,1583.04055,0.03907,0.03907,32378.82232,273.89,0.0
760.958,0.07459,1583.67502,0.03917,0.03917,32391.79994,273.89,0.0
762.353,0.07471,1583.86284,0.03928,0.03928,32395.64188,273.89,0.0
763.778,0.07482,1584.14264,0.03938,0.03938,32401.36495,273.89,0.0
765.219,0.07494,1584.5241,0.03948,0.03948,32409.16613,273.89,0.0
766.619,0.07506,1585.19117,0.03958,0.03958,32422.80989,273.89,0.0
768.125,0.07519,1585.96625,0.03968,0.03968,32438.66454,273.89,0.0
769.556,0.07531,1586.36856,0.03978,0.03978,32446.89285,273.89,0.0
770.97,0.07542,1586.52685,0.03988,0.03988,32450.13061,273.89,0.0
772.486,0.07555,1586.47635,0.03998,0.03998,32449.0971,273.89,0.0
774.022,0.07568,1586.94771,0.04008,0.04008,32458.73736,273.89,0.0
775.287,0.07578,1587.65946,0.04018,0.04018,32473.29513,273.89,0.0
776.768,0.07591,1587.83125,0.04028,0.04028,32476.80954,273.89,0.0
778.255,0.07603,1588.08306,0.04038,0.04038,32481.95942,273.89,0.0
779.613,0.07614,1588.68965,0.04048,0.04048,32494.36606,273.89,0.0
781.108,0.07627,1588.72455,0.04058,0.04058,32495.08089,273.89,0.0
782.679,0.0764,1589.04947,0.04068,0.04068,32501.72683,273.89,0.0
784.067,0.07652,1589.65749,0.04078,0.04078,32514.16224,273.89,0.0
785.394,0.07663,1589.75529,0.04088,0.04088,32516.16288,273.89,0.0
786.82,0.07675,1590.03938,0.04098,0.04098,32521.97448,273.89,0.0
788.164,0.07686,1590.57923,0.04108,0.04108,32533.01564,273.89,0.0
789.849,0.077,1591.25365,0.04118,0.04118,32546.80989,273.89,0.0
791.048,0.0771,1591.52621,0.04128,0.04128,32552.38469,273.89,0.0
792.606,0.07723,1592.08286,0.04138,0.04138,32563.77109,273.89,0.0
793.885,0.07733,1592.48626,0.04148,0.04148,32572.02153,273.89,0.0
795.328,0.07745,1592.1317,0.04158,0.04158,32564.7692,273.89,0.0
796.643,0.07756,1592.24883,0.04168,0.04168,32567.16598,273.89,0.0
798.105,0.07769,1593.06069,0.04178,0.04178,32583.77087,273.89,0.0
799.47,0.0778,1592.75619,0.04188,0.04188,32577.54321,273.89,0.0
800.864,0.07791,1593.53413,0.04198,0.04198,32593.45319,273.89,0.0
802.252,0.07803,1594.31503,0.04208,0.04208,32609.42513,273.89,0.0
803.635,0.07815,1594.16431,0.04218,0.04218,32606.34449,273.89,0.0
805.017,0.07826,1594.36497,0.04228,0.04228,32610.44758,273.89,0.0
806.468,0.07838,1595.07156,0.04238,0.04238,32624.89913,273.89,0.0
807.876,0.0785,1595.24094,0.04248,0.04248,32628.36484,273.89,0.0
809.253,0.07862,1595.31833,0.04258,0.04258,32629.94721,273.89,0.0
810.645,0.07873,1595.45587,0.04268,0.04268,32632.76006,273.89,0.0
812.037,0.07885,1595.77124,0.04278,0.04278,32639.21124,273.89,0.0
813.428,0.07896,1596.67157,0.04288,0.04288,32657.62645,273.89,0.0
814.793,0.07908,1596.4483,0.04298,0.04298,32653.05861,273.89,0.0
816.224,0.0792,1597.04786,0.04308,0.04308,32665.3214,273.89,0.0
817.591,0.07931,1596.97926,0.04318,0.04318,32663.91829,273.89,0.0
818.918,0.07942,1597.34468,0.04328,0.04328,32671.39414,273.89,0.0
820.345,0.07954,1597.69353,0.04338,0.04338,32678.52918,273.89,0.0
821.732,0.07966,1598.0179,0.04348,0.04348,32685.16405,273.89,0.0
823.124,0.07977,1598.15533,0.04358,0.04358,32687.97469,273.89,0.0
824.504,0.07988,1598.96203,0.04368,0.04368,32704.47335,273.89,0.0
825.897,0.08,1599.01681,0.04378,0.04378,32705.59539,273.89,0.0
827.296,0.08012,1598.8426,0.04388,0.04388,32702.0323,273.89,0.0
828.67,0.08023,1599.78992,0.04398,0.04398,32721.40799,273.89,0.0
830.083,0.08035,1599.93975,0.04408,0.04408,32724.47092,273.89,0.0
831.439,0.08046,1599.7549,0.04418,0.04418,32720.69095,273.89,0.0
832.921,0.08059,1600.22515,0.04428,0.04428,32730.30908,273.89,0.0
834.32,0.0807,1600.41791,0.04438,0.04438,32734.25283,273.89,0.0
835.668,0.08082,1600.50079,0.04448,0.04448,32735.94806,273.89,0.0
837.047,0.08093,1601.18817,0.04458,0.04458,32750.00567,273.89,0.0
838.432,0.08105,1601.49322,0.04468,0.04468,32756.24661,273.89,0.0
839.822,0.08116,1601.11451,0.04478,0.04478,32748.50076,273.89,0.0
841.189,0.08128,1602.17061,0.04488,0.04488,32770.10062,273.89,0.0
842.62,0.0814,1602.54679,0.04498,0.04498,32777.79557,273.89,0.0
843.968,0.08151,1602.18652,0.04508,0.04508,32770.42595,273.89,0.0
845.436,0.08163,1602.28543,0.04518,0.04518,32772.44872,273.89,0.0
846.807,0.08175,1603.257,0.04528,0.04528,32792.32236,273.89,0.0
848.182,0.08186,1603.11595,0.04538,0.04538,32789.43648,273.89,0.0
849.54,0.08197,1603.26973,0.04548,0.04548,32792.58129,273.89,0.0
850.98,0.08209,1603.33099,0.04558,0.04558,32793.8339,273.89,0.0
852.319,0.0822,1603.88039,0.04568,0.04568,32805.07203,273.89,0.0
853.644,0.08231,1604.25854,0.04578,0.04578,32812.80681,273.89,0.0
854.975,0.08243,1604.68204,0.04588,0.04588,32821.46889,273.89,0.0
856.383,0.08254,1604.57402,0.04598,0.04598,32819.26021,273.89,0.0
857.87,0.08267,1604.49235,0.04608,0.04608,32817.58932,273.89,0.0
859.255,0.08278,1605.31596,0.04618,0.04618,32834.43544,273.89,0.0
860.656,0.0829,1605.34044,0.04628,0.04628,32834.9356,273.89,0.0
862.016,0.08301,1605.44131,0.04638,0.04638,32836.99821,273.89,0.0
863.412,0.08313,1605.99653,0.04648,0.04648,32848.35362,273.89,0.0
864.826,0.08325,1605.76755,0.04658,0.04658,32843.67071,273.89,0.0
866.243,0.08336,1605.84746,0.04668,0.04668,32845.30619,273.89,0.0
867.589,0.08348,1606.48523,0.04678,0.04678,32858.3502,273.89,0.0
869.027,0.08359,1606.68611,0.04688,0.04688,32862.45992,273.89,0.0
870.371,0.08371,1607.34615,0.04698,0.04698,32875.95983,273.89,0.0
871.751,0.08382,1606.77019,0.04708,0.04708,32864.1795,273.89,0.0
873.154,0.08394,1607.08512,0.04718,0.04718,32870.61962,273.89,0.0
874.529,0.08405,1607.72069,0.04728,0.04728,32883.61937,273.89,0.0
875.9,0.08417,1607.35076,0.04738,0.04738,32876.05279,273.89,0.0
877.26,0.08428,1607.63463,0.04748,0.04748,32881.85996,273.89,0.0
878.657,0.0844,1608.32354,0.04758,0.04758,32895.95077,273.89,0.0
879.991,0.08451,1607.77634,0.04768,0.04768,32884.75912,273.89,0.0
881.434,0.08463,1608.20159,0.04778,0.04778,32893.4566,273.89,0.0
882.777,0.08474,1608.82289,0.04788,0.04788,32906.16422,273.89,0.0
884.238,0.08486,1609.21071,0.04798,0.04798,32914.09598,273.89,0.0
885.548,0.08497,1609.51093,0.04808,0.04808,32920.23733,273.89,0.0
886.961,0.08509,1609.7027,0.04818,0.04818,32924.15894,273.89,0.0
888.271,0.0852,1609.64408,0.04828,0.04828,32922.95944,273.89,0.0
889.69,0.08532,1609.97053,0.04838,0.04838,32929.63636,273.89,0.0
891.023,0.08543,1609.96318,0.04848,0.04848,32929.48587,273.89,0.0
892.409,0.08554,1610.10379,0.04858,0.04858,32932.3629,273.89,0.0
893.801,0.08566,1609.99227,0.04868,0.04868,32930.0812,273.89,0.0
895.221,0.08578,1610.23299,0.04878,0.04878,32935.00534,273.89,0.0
896.589,0.08589,1610.58997,0.04888,0.04888,32942.30636,273.89,0.0
897.982,0.08601,1610.65253,0.04898,0.04898,32943.58553,273.89,0.0
899.327,0.08612,1610.63914,0.04908,0.04908,32943.31332,273.89,0.0
900.728,0.08624,1611.33695,0.04918,0.04918,32957.5856,273.89,0.0
902.077,0.08635,1610.99326,0.04928,0.04928,32950.55459,273.89,0.0
903.516,0.08647,1611.1802,0.04938,0.04938,32954.37882,273.89,0.0
904.86,0.08658,1611.48898,0.04948,0.04948,32960.69501,273.89,0.0
906.287,0.0867,1611.88328,0.04958,0.04958,32968.75955,273.89,0.0
907.626,0.08681,1612.27592,0.04968,0.04968,32976.79089,273.89,0.0
909.058,0.08693,1612.37011,0.04978,0.04978,32978.71628,273.89,0.0
910.409,0.08704,1612.34727,0.04988,0.04988,32978.24932,273.89,0.0
911.772,0.08716,1612.63103,0.04998,0.04998,32984.05428,273.89,0.0
913.169,0.08727,1612.61314,0.05008,0.05008,32983.68691,273.89,0.0
914.532,0.08739,1612.65485,0.05018,0.05018,32984.54116,273.89,0.0
915.89,0.0875,1613.26989,0.05028,0.05028,32997.12042,273.89,0.0
917.296,0.08762,1613.45661,0.05038,0.05038,33000.94023,273.89,0.0
918.651,0.08773,1613.06429,0.05048,0.05048,32992.91553,273.89,0.0
920.048,0.08785,1613.19799,0.05058,0.05058,32995.65093,273.89,0.0
921.439,0.08796,1613.83762,0.05068,0.05068,33008.73256,273.89,0.0
922.789,0.08808,1613.49283,0.05078,0.05078,33001.68162,273.89,0.0
924.202,0.08819,1613.49986,0.05088,0.05088,33001.82326,273.89,0.0
925.585,0.08831,1614.06594,0.05098,0.05098,33013.4022,273.89,0.0
926.95,0.08842,1614.33312,0.05108,0.05108,33018.86856,273.89,0.0
928.361,0.08854,1614.02269,0.05118,0.05118,33012.51917,273.89,0.0
929.697,0.08865,1614.643,0.05128,0.05128,33025.20466,273.89,0.0
931.109,0.08877,1614.67341,0.05138,0.05138,33025.82654,273.89,0.0
932.541,0.08889,1614.46946,0.05148,0.05148,33021.65706,273.89,0.0
933.885,0.089,1615.29032,0.05158,0.05158,33038.44564,273.89,0.0
935.251,0.08912,1614.82248,0.05168,0.05168,33028.8762,273.89,0.0
936.563,0.08922,1614.77143,0.05178,0.05178,33027.83161,273.89,0.0
937.993,0.08934,1615.33071,0.05188,0.05188,33039.27113,273.89,0.0
939.32,0.08945,1615.76013,0.05198,0.05198,33048.05492,273.89,0.0
940.741,0.08957,1615.54597,0.05208,0.05208,33043.6752,273.89,0.0
942.145,0.08969,1615.72632,0.05218,0.05218,33047.36443,273.89,0.0
943.568,0.08981,1615.84213,0.05228,0.05228,33049.73245,273.89,0.0
944.972,0.08992,1615.43082,0.05238,0.05238,33041.32046,273.89,0.0
946.372,0.09004,1616.08242,0.05248,0.05248,33054.64775,273.89,0.0
947.718,0.09015,1615.99076,0.05258,0.05258,33052.77104,273.89,0.0
949.109,0.09027,1616.24477,0.05268,0.05268,33057.9674,273.89,0.0
950.459,0.09038,1616.30053,0.05278,0.05278,33059.10714,273.89,0.0
951.861,0.0905,1616.2508,0.05288,0.05288,33058.09133,273.89,0.0
953.234,0.09061,1616.79614,0.05298,0.05298,33069.24535,273.89,0.0
954.672,0.09073,1617.18802,0.05308,0.05308,33077.2612,273.89,0.0
956.024,0.09085,1616.72567,0.05318,0.05318,33067.80463,273.89,0.0
957.375,0.09096,1616.64828,0.05328,0.05328,33066.22005,273.89,0.0
958.793,0.09108,1616.75388,0.05338,0.05338,33068.38003,273.89,0.0
960.19,0.09119,1617.3968,0.05348,0.05348,33081.53027,273.89,0.0
961.542,0.09131,1617.08604,0.05358,0.05358,33075.17425,273.89,0.0
962.911,0.09142,1617.55004,0.05368,0.05368,33084.66402,273.89,0.0
964.29,0.09154,1617.59856,0.05378,0.05378,33085.6577,273.89,0.0
965.697,0.09165,1617.44334,0.05388,0.05388,33082.48191,273.89,0.0
967.108,0.09177,1617.42842,0.05398,0.05398,33082.1765,273.89,0.0
968.517,0.09189,1617.40866,0.05408,0.05408,33081.77371,273.89,0.0
969.888,0.092,1618.09384,0.05418,0.05418,33095.78706,273.89,0.0
971.289,0.09212,1617.8406,0.05428,0.05428,33090.60841,273.89,0.0
972.669,0.09223,1618.2574,0.05438,0.05438,33099.13327,273.89,0.0
974.023,0.09235,1617.91228,0.05448,0.05448,33092.07348,273.89,0.0
975.406,0.09246,1618.66728,0.05458,0.05458,33107.51649,273.89,0.0
976.743,0.09257,1618.30273,0.05468,0.05468,33100.06056,273.89,0.0
978.154,0.09269,1618.80713,0.05478,0.05478,33110.37582,273.89,0.0
979.508,0.0928,1618.18001,0.05488,0.05488,33097.5509,273.89,0.0
980.94,0.09292,1618.06168,0.05498,0.05498,33095.12977,273.89,0.0
982.301,0.09303,1618.94994,0.05508,0.05508,33113.29711,273.89,0.0
983.651,0.09315,1618.5001,0.05518,0.05518,33104.09725,273.89,0.0
985.0,0.09326,1618.71009,0.05528,0.05528,33108.39288,273.89,0.0
986.422,0.09338,1619.11865,0.05538,0.05538,33116.74955,273.89,0.0
987.739,0.09349,1619.22645,0.05548,0.05548,33118.95379,273.89,0.0
989.134,0.0936,1618.69988,0.05558,0.05558,33108.18264,273.89,0.0
990.498,0.09372,1619.18814,0.05568,0.05568,33118.17036,273.89,0.0
991.918,0.09384,1619.31866,0.05578,0.05578,33120.83936,273.89,0.0
993.299,0.09395,1619.19451,0.05588,0.05588,33118.30093,273.89,0.0
994.733,0.09407,1619.436,0.05598,0.05598,33123.24057,273.89,0.0
996.038,0.09418,1619.57508,0.05608,0.05608,33126.0844,273.89,0.0
997.431,0.0943,1619.05126,0.05618,0.05618,33115.37079,273.89,0.0
998.815,0.09441,1619.25334,0.05628,0.05628,33119.50264,273.89,0.0
1000.115,0.09452,1619.33819,0.05638,0.05638,33121.23993,273.89,0.0
1001.452,0.09463,1619.12469,0.05648,0.05648,33116.87127,273.89,0.0
1002.838,0.09475,1619.13402,0.05658,0.05658,33117.06381,273.89,0.0
1004.167,0.09486,1619.59132,0.05668,0.05668,33126.41637,273.89,0.0
1005.618,0.09498,1619.81679,0.05678,0.05678,33131.02847,273.89,0.0
1006.908,0.09509,1619.84204,0.05688,0.05688,33131.54412,273.89,0.0
1008.282,0.0952,1619.45499,0.05698,0.05698,33123.62786,273.89,0.0
1009.615,0.09531,1619.53139,0.05708,0.05708,33125.19031,273.89,0.0
1010.997,0.09543,1619.66564,0.05718,0.05718,33127.93677,273.89,0.0
1012.311,0.09554,1619.50724,0.05728,0.05728,33124.69679,273.89,0.0
1013.679,0.09565,1619.86937,0.05738,0.05738,33132.10404,273.89,0.0
1015.032,0.09576,1619.4866,0.05748,0.05748,33124.27409,273.89,0.0
1016.412,0.09588,1620.14654,0.05758,0.05758,33137.77178,273.89,0.0
1017.764,0.09599,1619.5821,0.05768,0.05768,33126.22825,273.89,0.0
1019.116,0.0961,1620.42898,0.05778,0.05778,33143.55019,273.89,0.0
