Repository: Marcelaus98/CfC-for-Material-Science

# CfC for Material Science

In this repository it's presented the research I've done at [MIT](https://www.mit.edu/) in collaboration with [Università la Sapienza di Roma](https://www.uniroma1.it/en/pagina-strutturale/home) and [ENI S.p.a](https://www.eni.com/en-IT/home.html).

In this work is explored the possibility to use a [black box](https://towardsdatascience.com/why-we-will-never-open-deep-learnings-black-box-4c27cd335118) approach to make accurate previsions on material properties, after having trained the models on some materials datasets. 
In this current scenario the coding is entirely done in [Python](https://www.python.org/), using the [Pytorch](https://pytorch.org/) library.

File: datasets/al_6061_aging/csv/525F_HT_04.csv
Time (s),Displacement (in),Load (lbs),Gauge Strain (in/in),Hybrid Strain (in/in),Engineering Stress (psi),Temp (C),Angle (deg)
86.698,0.01807,360.18457,0.00114,0.00114,7367.0582,273.89,0.0
88.276,0.0182,370.19309,0.00116,0.00116,7571.76829,273.89,0.0
89.784,0.01833,380.20197,0.00118,0.00118,7776.48558,273.89,0.0
91.297,0.01846,390.21031,0.0012,0.0012,7981.1918,273.89,0.0
92.804,0.01858,400.22083,0.00122,0.00122,8185.94284,273.89,0.0
94.307,0.01871,410.22176,0.00125,0.00125,8390.49747,273.89,0.0
95.794,0.01883,420.2288,0.00127,0.00127,8595.17713,273.89,0.0
97.301,0.01896,430.24059,0.00129,0.00129,8799.95417,273.89,0.0
98.781,0.01908,440.24066,0.00131,0.00131,9004.49109,273.89,0.0
100.206,0.0192,450.24546,0.00133,0.00133,9209.12484,273.89,0.0
101.688,0.01932,460.25151,0.00135,0.00135,9413.78403,273.89,0.0
103.151,0.01944,470.25883,0.00137,0.00137,9618.46923,273.89,0.0
104.572,0.01956,480.27062,0.00139,0.00139,9823.24627,273.89,0.0
106.022,0.01968,490.27111,0.00141,0.00141,10027.79204,273.89,0.0
107.433,0.0198,500.27554,0.00143,0.00143,10232.41859,273.89,0.0
108.853,0.01992,510.28848,0.00145,0.00145,10437.21887,273.89,0.0
110.244,0.02003,520.29451,0.00147,0.00147,10641.87751,273.89,0.0
111.638,0.02015,530.29983,0.00149,0.00149,10846.52177,273.89,0.0
113.104,0.02027,540.30371,0.00151,0.00151,11051.13725,273.89,0.0
114.49,0.02039,550.30661,0.00153,0.00153,11255.73171,273.89,0.0
115.871,0.0205,560.30726,0.00155,0.00155,11460.28081,273.89,0.0
117.26,0.02062,570.30989,0.00157,0.00157,11664.87084,273.89,0.0
118.64,0.02073,580.31581,0.00159,0.00159,11869.52727,273.89,0.0
119.959,0.02084,590.32293,0.00161,0.00161,12074.20804,273.89,0.0
121.34,0.02096,600.32643,0.00163,0.00163,12278.81578,273.89,0.0
122.709,0.02107,610.33416,0.00165,0.00165,12483.50983,273.89,0.0
124.074,0.02119,620.33739,0.00167,0.00167,12688.11093,273.89,0.0
125.406,0.0213,630.34885,0.00169,0.00169,12892.88133,273.89,0.0
126.768,0.02141,640.35011,0.00171,0.00171,13097.4426,273.89,0.0
128.067,0.02152,650.36404,0.00173,0.00173,13302.26279,273.89,0.0
129.441,0.02163,660.36408,0.00175,0.00175,13506.79971,273.89,0.0
130.743,0.02174,670.36764,0.00177,0.00177,13711.40856,273.89,0.0
132.117,0.02186,680.37663,0.00179,0.00179,13916.12806,273.89,0.0
133.43,0.02197,690.38859,0.00181,0.00181,14120.90842,273.89,0.0
134.77,0.02208,700.40159,0.00184,0.00184,14325.70981,273.89,0.0
136.075,0.02219,710.40531,0.00185,0.00185,14530.32087,273.89,0.0
137.434,0.0223,720.41792,0.00187,0.00187,14735.11451,273.89,0.0
138.726,0.02241,730.43131,0.0019,0.0019,14939.92474,273.89,0.0
140.012,0.02252,740.43272,0.00192,0.00192,15144.48933,273.89,0.0
141.322,0.02262,750.44495,0.00194,0.00194,15349.27522,273.89,0.0
142.61,0.02273,760.44796,0.00196,0.00196,15553.8719,273.89,0.0
143.89,0.02284,770.45015,0.00198,0.00198,15758.45197,273.89,0.0
145.254,0.02295,780.46298,0.002,0.002,15963.25004,273.89,0.0
146.523,0.02306,790.46972,0.00203,0.00203,16167.92417,273.89,0.0
147.801,0.02317,800.47174,0.00204,0.00204,16372.50093,273.89,0.0
149.152,0.02328,810.47876,0.00207,0.00207,16577.18059,273.89,0.0
150.419,0.02338,820.4793,0.00209,0.00209,16781.72636,273.89,0.0
151.702,0.02349,830.48407,0.00211,0.00211,16986.35955,273.89,0.0
152.998,0.0236,840.4975,0.00213,0.00213,17191.1709,273.89,0.0
154.269,0.0237,850.49793,0.00215,0.00215,17395.71446,273.89,0.0
155.541,0.02381,860.50747,0.00217,0.00217,17600.44613,273.89,0.0
156.829,0.02392,870.51059,0.00219,0.00219,17805.04502,273.89,0.0
158.106,0.02402,880.52194,0.00221,0.00221,18009.81321,273.89,0.0
159.377,0.02413,890.52364,0.00224,0.00224,18214.38332,273.89,0.0
160.66,0.02424,900.52549,0.00226,0.00226,18418.95676,273.89,0.0
161.948,0.02434,910.53218,0.00228,0.00228,18623.62868,273.89,0.0
163.228,0.02445,920.54424,0.00231,0.00231,18828.41125,273.89,0.0
164.51,0.02456,930.56053,0.00233,0.00233,19033.28014,273.89,0.0
165.808,0.02466,940.56947,0.00235,0.00235,19237.99853,273.89,0.0
167.081,0.02477,950.58401,0.00238,0.00238,19442.83201,273.89,0.0
168.361,0.02488,960.58976,0.0024,0.0024,19647.48622,273.89,0.0
169.648,0.02498,970.59507,0.00242,0.00242,19852.12937,273.89,0.0
170.92,0.02509,980.596,0.00245,0.00245,20056.684,273.89,0.0
172.201,0.0252,990.59681,0.00247,0.00247,20261.23641,273.89,0.0
173.499,0.02531,1000.61255,0.00249,0.00249,20466.09423,273.89,0.0
174.784,0.02541,1010.62643,0.00252,0.00252,20670.91443,273.89,0.0
176.066,0.02552,1020.62713,0.00254,0.00254,20875.46241,273.89,0.0
177.37,0.02563,1030.64046,0.00256,0.00256,21080.27154,273.89,0.0
178.652,0.02573,1040.64984,0.00259,0.00259,21284.99879,273.89,0.0
179.941,0.02584,1050.65109,0.00262,0.00262,21489.56005,273.89,0.0
181.242,0.02595,1060.66552,0.00265,0.00265,21694.39132,273.89,0.0
182.542,0.02606,1070.67336,0.00267,0.00267,21899.08758,273.89,0.0
183.908,0.02617,1080.67614,0.0027,0.0027,22103.67983,273.89,0.0
185.218,0.02628,1090.6774,0.00273,0.00273,22308.24109,273.89,0.0
186.542,0.02639,1100.68074,0.00276,0.00276,22512.8444,273.89,0.0
187.926,0.02651,1110.68748,0.0028,0.0028,22717.51854,273.89,0.0
189.326,0.02662,1120.69016,0.00282,0.00282,22922.10857,273.89,0.0
190.64,0.02673,1130.70294,0.00286,0.00286,23126.90664,273.89,0.0
192.044,0.02685,1140.71176,0.0029,0.0029,23331.62282,273.89,0.0
193.532,0.02697,1150.72893,0.00293,0.00293,23536.50941,273.89,0.0
195.031,0.0271,1160.7315,0.00297,0.00297,23741.09723,273.89,0.0
196.475,0.02722,1170.74055,0.00302,0.00302,23945.81784,273.89,0.0
198.12,0.02736,1180.75135,0.00306,0.00306,24150.57385,273.89,0.0
199.77,0.0275,1190.76391,0.00312,0.00312,24355.36749,273.89,0.0
201.653,0.02765,1200.76615,0.00319,0.00319,24559.94868,273.89,0.0
203.653,0.02782,1210.78299,0.00326,0.00326,24764.82863,273.89,0.0
205.867,0.028,1220.39873,0.00336,0.00336,24961.50462,273.89,0.0
207.827,0.02817,1227.74202,0.00346,0.00346,25111.70108,273.89,0.0
209.722,0.02832,1233.84358,0.00356,0.00356,25236.5,273.89,0.0
211.406,0.02847,1239.02966,0.00366,0.00366,25342.57389,273.89,0.0
213.079,0.0286,1243.53748,0.00376,0.00376,25434.77385,273.89,0.0
214.633,0.02873,1247.12696,0.00386,0.00386,25508.19123,273.89,0.0
216.195,0.02886,1249.87307,0.00396,0.00396,25564.35971,273.89,0.0
217.681,0.02899,1253.06716,0.00406,0.00406,25629.69042,273.89,0.0
219.197,0.02911,1255.68539,0.00416,0.00416,25683.24302,273.89,0.0
220.621,0.02923,1258.11252,0.00426,0.00426,25732.88728,273.89,0.0
222.087,0.02935,1260.00967,0.00436,0.00436,25771.68956,273.89,0.0
223.505,0.02947,1261.95436,0.00446,0.00446,25811.46561,273.89,0.0
224.877,0.02959,1264.40859,0.00456,0.00456,25861.66315,273.89,0.0
226.329,0.02971,1265.79927,0.00466,0.00466,25890.10812,273.89,0.0
227.704,0.02982,1267.78369,0.00476,0.00476,25930.69638,273.89,0.0
229.12,0.02994,1269.36976,0.00486,0.00486,25963.136,273.89,0.0
230.523,0.03006,1270.98974,0.00496,0.00496,25996.27053,273.89,0.0
231.88,0.03017,1273.1543,0.00506,0.00506,26040.5436,273.89,0.0
233.243,0.03028,1274.23663,0.00516,0.00516,26062.68124,273.89,0.0
234.623,0.0304,1275.71907,0.00526,0.00526,26093.00292,273.89,0.0
235.904,0.03051,1276.94828,0.00536,0.00536,26118.14374,273.89,0.0
237.273,0.03062,1278.86903,0.00546,0.00546,26157.43069,273.89,0.0
238.64,0.03073,1280.28836,0.00557,0.00557,26186.46214,273.89,0.0
239.99,0.03085,1281.27212,0.00567,0.00567,26206.58364,273.89,0.0
241.312,0.03096,1282.66729,0.00577,0.00577,26235.11935,273.89,0.0
242.744,0.03108,1284.38124,0.00587,0.00587,26270.17486,273.89,0.0
244.07,0.03119,1285.97192,0.00597,0.00597,26302.70964,273.89,0.0
245.379,0.0313,1287.16698,0.00607,0.00607,26327.15333,273.89,0.0
246.712,0.03141,1288.01858,0.00617,0.00617,26344.57264,273.89,0.0
248.058,0.03152,1289.86743,0.00627,0.00627,26382.38788,273.89,0.0
249.38,0.03163,1290.95372,0.00637,0.00637,26404.60519,273.89,0.0
250.759,0.03174,1292.58479,0.00647,0.00647,26437.96768,273.89,0.0
252.073,0.03185,1293.78974,0.00657,0.00657,26462.61276,273.89,0.0
253.427,0.03197,1294.4477,0.00667,0.00667,26476.07062,273.89,0.0
254.815,0.03208,1295.89754,0.00677,0.00677,26505.72395,273.89,0.0
256.148,0.03219,1297.51291,0.00687,0.00687,26538.76553,273.89,0.0
257.487,0.03231,1298.82368,0.00697,0.00697,26565.57503,273.89,0.0
258.79,0.03241,1300.0655,0.00707,0.00707,26590.97478,273.89,0.0
260.112,0.03252,1300.95673,0.00717,0.00717,26609.20408,273.89,0.0
261.432,0.03263,1302.01645,0.00727,0.00727,26630.87918,273.89,0.0
262.762,0.03274,1303.33259,0.00737,0.00737,26657.79712,273.89,0.0
264.128,0.03286,1305.24127,0.00747,0.00747,26696.8362,273.89,0.0
265.416,0.03297,1306.05247,0.00757,0.00757,26713.43003,273.89,0.0
266.791,0.03308,1307.01845,0.00767,0.00767,26733.18637,273.89,0.0
268.09,0.03319,1308.25193,0.00777,0.00777,26758.41571,273.89,0.0
269.432,0.0333,1309.74294,0.00787,0.00787,26788.91223,273.89,0.0
270.807,0.03342,1311.14294,0.00797,0.00797,26817.54753,273.89,0.0
272.118,0.03352,1312.41671,0.00807,0.00807,26843.60015,273.89,0.0
273.502,0.03364,1313.47632,0.00817,0.00817,26865.27304,273.89,0.0
274.853,0.03375,1315.10597,0.00827,0.00827,26898.60454,273.89,0.0
276.21,0.03387,1315.76986,0.00837,0.00837,26912.18412,273.89,0.0
277.576,0.03398,1317.32211,0.00847,0.00847,26943.93325,273.89,0.0
278.974,0.0341,1318.40598,0.00857,0.00857,26966.10188,273.89,0.0
280.279,0.0342,1320.01916,0.00867,0.00867,26999.09698,273.89,0.0
281.586,0.03431,1321.19096,0.00877,0.00877,27023.06486,273.89,0.0
282.903,0.03442,1322.25024,0.00887,0.00887,27044.73111,273.89,0.0
284.277,0.03454,1323.57791,0.00897,0.00897,27071.88584,273.89,0.0
285.578,0.03465,1324.74564,0.00907,0.00907,27095.77183,273.89,0.0
286.974,0.03476,1325.6654,0.00917,0.00917,27114.58318,273.89,0.0
288.287,0.03487,1326.78253,0.00927,0.00927,27137.43344,273.89,0.0
289.643,0.03498,1328.09966,0.00937,0.00937,27164.37351,273.89,0.0
290.984,0.0351,1329.60812,0.00947,0.00947,27195.22634,273.89,0.0
292.355,0.03521,1330.84852,0.00957,0.00957,27220.59732,273.89,0.0
293.657,0.03532,1332.02317,0.00967,0.00967,27244.62273,273.89,0.0
295.041,0.03543,1333.35951,0.00977,0.00977,27271.95452,273.89,0.0
296.376,0.03555,1334.74854,0.00987,0.00987,27300.36629,273.89,0.0
297.725,0.03566,1335.60551,0.00997,0.00997,27317.89405,273.89,0.0
299.087,0.03577,1336.70618,0.01007,0.01007,27340.4057,273.89,0.0
300.438,0.03589,1338.43253,0.01017,0.01017,27375.71792,273.89,0.0
301.812,0.036,1339.06316,0.01027,0.01027,27388.61587,273.89,0.0
303.206,0.03611,1341.00971,0.01037,0.01037,27428.42954,273.89,0.0
304.501,0.03622,1342.00433,0.01047,0.01047,27448.77236,273.89,0.0
305.849,0.03634,1343.05417,0.01057,0.01057,27470.24607,273.89,0.0
307.171,0.03645,1344.31159,0.01067,0.01067,27495.9645,273.89,0.0
308.56,0.03656,1345.3847,0.01077,0.01077,27517.91403,273.89,0.0
309.882,0.03667,1346.52653,0.01087,0.01087,27541.26887,273.89,0.0
311.27,0.03679,1347.65266,0.01097,0.01097,27564.30061,273.89,0.0
312.62,0.0369,1348.98044,0.01107,0.01107,27591.45977,273.89,0.0
313.97,0.03701,1350.41798,0.01117,0.01117,27620.86302,273.89,0.0
315.324,0.03712,1351.54247,0.01127,0.01127,27643.86155,273.89,0.0
316.703,0.03724,1352.70186,0.01137,0.01137,27667.57492,273.89,0.0
318.004,0.03735,1353.64544,0.01147,0.01147,27686.87537,273.89,0.0
319.408,0.03746,1354.86455,0.01157,0.01157,27711.81036,273.89,0.0
320.737,0.03758,1356.11581,0.01167,0.01167,27737.40265,273.89,0.0
322.079,0.03769,1357.09134,0.01177,0.01177,27757.35596,273.89,0.0
323.5,0.03781,1358.51857,0.01187,0.01187,27786.54897,273.89,0.0
324.777,0.03791,1360.0874,0.01197,0.01197,27818.6367,273.89,0.0
326.172,0.03803,1360.74986,0.01207,0.01207,27832.1853,273.89,0.0
327.508,0.03814,1362.22144,0.01217,0.01217,27862.28568,273.89,0.0
328.866,0.03825,1363.77282,0.01227,0.01227,27894.01711,273.89,0.0
330.145,0.03836,1364.51607,0.01237,0.01237,27909.21889,273.89,0.0
331.515,0.03847,1365.58194,0.01247,0.01247,27931.02014,273.89,0.0
332.85,0.03859,1366.5567,0.01257,0.01257,27950.95574,273.89,0.0
334.147,0.03869,1367.59677,0.01267,0.01267,27972.23027,273.89,0.0
335.579,0.03881,1369.15199,0.01277,0.01277,28004.03916,273.89,0.0
336.925,0.03893,1370.26506,0.01287,0.01287,28026.80532,273.89,0.0
338.282,0.03904,1371.5419,0.01297,0.01297,28052.92212,273.89,0.0
339.66,0.03915,1372.56397,0.01307,0.01307,28073.82706,273.89,0.0
340.969,0.03926,1373.70195,0.01317,0.01317,28097.10223,273.89,0.0
342.33,0.03938,1374.7844,0.01327,0.01327,28119.24208,273.89,0.0
343.683,0.03949,1376.36508,0.01337,0.01337,28151.57326,273.89,0.0
345.044,0.0396,1376.95224,0.01347,0.01347,28163.58154,273.89,0.0
346.361,0.03971,1378.11273,0.01357,0.01357,28187.31926,273.89,0.0
347.759,0.03983,1379.75511,0.01367,0.01367,28220.9119,273.89,0.0
349.123,0.03994,1380.71483,0.01377,0.01377,28240.53989,273.89,0.0
350.532,0.04006,1381.53009,0.01387,0.01387,28257.21559,273.89,0.0
351.888,0.04017,1383.34437,0.01397,0.01397,28294.32486,273.89,0.0
353.23,0.04028,1384.17313,0.01407,0.01407,28311.27499,273.89,0.0
354.559,0.04039,1384.86534,0.01417,0.01417,28325.4344,273.89,0.0
355.939,0.04051,1386.76052,0.01427,0.01427,28364.19685,273.89,0.0
357.204,0.04061,1387.60311,0.01437,0.01437,28381.43026,273.89,0.0
358.597,0.04073,1388.3231,0.01447,0.01447,28396.15623,273.89,0.0
359.953,0.04084,1390.02782,0.01457,0.01457,28431.02362,273.89,0.0
361.35,0.04096,1390.79259,0.01467,0.01467,28446.66581,273.89,0.0
362.597,0.04106,1392.28755,0.01477,0.01477,28477.24422,273.89,0.0
364.012,0.04118,1393.45462,0.01487,0.01487,28501.11471,273.89,0.0
365.358,0.04129,1394.49557,0.01497,0.01497,28522.40695,273.89,0.0
366.674,0.0414,1395.26023,0.01507,0.01507,28538.04693,273.89,0.0
368.103,0.04152,1396.76276,0.01517,0.01517,28568.77803,273.89,0.0
369.43,0.04163,1397.39163,0.01527,0.01527,28581.64057,273.89,0.0
370.791,0.04175,1398.9047,0.01537,0.01537,28612.58856,273.89,0.0
372.133,0.04186,1399.87935,0.01547,0.01547,28632.52417,273.89,0.0
373.538,0.04198,1401.29176,0.01557,0.01557,28661.41176,273.89,0.0
374.871,0.04209,1401.74017,0.01567,0.01567,28670.58285,273.89,0.0
376.239,0.0422,1403.364,0.01577,0.01577,28703.79705,273.89,0.0
377.556,0.04231,1404.39101,0.01587,0.01587,28724.8038,273.89,0.0
378.963,0.04243,1405.06192,0.01597,0.01597,28738.52502,273.89,0.0
380.285,0.04254,1406.06357,0.01607,0.01607,28759.01169,273.89,0.0
381.64,0.04265,1407.8807,0.01617,0.01617,28796.17849,273.89,0.0
383.009,0.04276,1408.43855,0.01627,0.01627,28807.58923,273.89,0.0
384.371,0.04288,1409.48291,0.01637,0.01637,28828.95008,273.89,0.0
385.781,0.043,1410.58719,0.01647,0.01647,28851.53697,273.89,0.0
387.14,0.04311,1411.76601,0.01657,0.01657,28875.6487,273.89,0.0
388.483,0.04322,1412.61366,0.01667,0.01667,28892.98613,273.89,0.0
389.861,0.04334,1414.26833,0.01677,0.01677,28926.82885,273.89,0.0
391.215,0.04345,1414.35746,0.01687,0.01687,28928.65245,273.89,0.0
392.582,0.04356,1416.37394,0.01697,0.01697,28969.89578,273.89,0.0
393.877,0.04367,1417.3409,0.01707,0.01707,28989.67425,273.89,0.0
395.249,0.04378,1417.68327,0.01717,0.01717,28996.6765,273.89,0.0
396.596,0.0439,1419.27702,0.01727,0.01727,29029.27547,273.89,0.0
398.0,0.04401,1420.29755,0.01737,0.01737,29050.14943,273.89,0.0
399.306,0.04412,1421.0913,0.01747,0.01747,29066.38252,273.89,0.0
400.646,0.04423,1422.33027,0.01757,0.01757,29091.72472,273.89,0.0
401.986,0.04435,1423.13665,0.01767,0.01767,29108.21896,273.89,0.0
403.357,0.04446,1424.42183,0.01777,0.01777,29134.50395,273.89,0.0
404.682,0.04457,1425.4911,0.01787,0.01787,29156.37602,273.89,0.0
406.052,0.04469,1426.52459,0.01797,0.01797,29177.51333,273.89,0.0
407.359,0.04479,1427.43458,0.01807,0.01807,29196.12551,273.89,0.0
408.738,0.04491,1428.17256,0.01817,0.01817,29211.22106,273.89,0.0
410.034,0.04502,1429.25654,0.01827,0.01827,29233.3919,273.89,0.0
411.398,0.04513,1430.31022,0.01837,0.01837,29254.94307,273.89,0.0
412.751,0.04524,1431.32867,0.01847,0.01847,29275.77498,273.89,0.0
414.07,0.04535,1432.13932,0.01857,0.01857,29292.35552,273.89,0.0
415.474,0.04547,1433.28301,0.01867,0.01867,29315.74799,273.89,0.0
416.779,0.04558,1434.28192,0.01877,0.01877,29336.17933,273.89,0.0
418.157,0.04569,1435.87216,0.01887,0.01887,29368.70526,273.89,0.0
419.497,0.0458,1435.95855,0.01897,0.01897,29370.47132,273.89,0.0
420.869,0.04592,1437.88007,0.01907,0.01907,29409.77376,273.89,0.0
422.212,0.04603,1438.14023,0.01917,0.01917,29415.09405,273.89,0.0
423.595,0.04615,1439.1376,0.01927,0.01927,29435.49441,273.89,0.0
424.937,0.04626,1440.17404,0.01937,0.01937,29456.69369,273.89,0.0
426.274,0.04637,1441.52224,0.01947,0.01947,29484.26892,273.89,0.0
427.637,0.04648,1442.00885,0.01957,0.01957,29494.22123,273.89,0.0
428.973,0.0466,1443.0959,0.01967,0.01967,29516.45625,273.89,0.0
430.292,0.04671,1444.08229,0.01977,0.01977,29536.63087,273.89,0.0
431.678,0.04682,1445.50645,0.01987,0.01987,29565.75969,273.89,0.0
433.044,0.04693,1445.83071,0.01997,0.01997,29572.39235,273.89,0.0
434.375,0.04705,1446.97781,0.02007,0.02007,29595.85564,273.89,0.0
435.779,0.04716,1447.76716,0.02017,0.02017,29612.0002,273.89,0.0
437.128,0.04727,1449.07782,0.02027,0.02027,29638.80748,273.89,0.0
438.463,0.04739,1450.34028,0.02037,0.02037,29664.62994,273.89,0.0
439.828,0.0475,1450.60977,0.02047,0.02047,29670.14055,273.89,0.0
441.126,0.04761,1451.60165,0.02057,0.02057,29690.42804,273.89,0.0
442.47,0.04772,1453.03404,0.02067,0.02067,29719.72727,273.89,0.0
443.819,0.04783,1453.83239,0.02077,0.02077,29736.05553,273.89,0.0
445.221,0.04795,1455.0223,0.02087,0.02087,29760.39299,273.89,0.0
446.607,0.04807,1455.64975,0.02097,0.02097,29773.22675,273.89,0.0
447.968,0.04818,1456.65337,0.02107,0.02107,29793.75547,273.89,0.0
449.295,0.04829,1457.32066,0.02117,0.02117,29807.40366,273.89,0.0
450.643,0.0484,1458.41617,0.02127,0.02127,29829.80908,273.89,0.0
451.966,0.04851,1459.43648,0.02137,0.02137,29850.67862,273.89,0.0
453.318,0.04862,1459.94658,0.02147,0.02147,29861.11338,273.89,0.0
454.665,0.04874,1461.1714,0.02157,0.02157,29886.16346,273.89,0.0
456.011,0.04885,1462.28424,0.02167,0.02167,29908.9252,273.89,0.0
457.375,0.04896,1462.87239,0.02177,0.02177,29920.95561,273.89,0.0
458.731,0.04908,1464.00039,0.02187,0.02187,29944.02718,273.89,0.0
460.107,0.04919,1464.66493,0.02197,0.02197,29957.62004,273.89,0.0
461.44,0.0493,1466.0634,0.02207,0.02207,29986.22214,273.89,0.0
462.785,0.04941,1466.40611,0.02217,0.02217,29993.23324,273.89,0.0
464.139,0.04953,1467.31829,0.02227,0.02227,30011.88968,273.89,0.0
465.494,0.04964,1468.46199,0.02237,0.02237,30035.28215,273.89,0.0
466.807,0.04975,1468.95738,0.02247,0.02247,30045.41593,273.89,0.0
468.193,0.04986,1470.35409,0.02257,0.02257,30073.98263,273.89,0.0
469.562,0.04998,1470.86397,0.02267,0.02267,30084.41297,273.89,0.0
470.956,0.0501,1471.66617,0.02277,0.02277,30100.82089,273.89,0.0
472.289,0.0502,1472.50328,0.02287,0.02287,30117.94143,273.89,0.0
473.654,0.05032,1473.93117,0.02297,0.02297,30147.14771,273.89,0.0
474.963,0.05043,1474.72766,0.02307,0.02307,30163.43834,273.89,0.0
476.331,0.05054,1474.99846,0.02317,0.02317,30168.97773,273.89,0.0
477.651,0.05065,1475.99561,0.02327,0.02327,30189.37145,273.89,0.0
479.004,0.05077,1477.32076,0.02337,0.02337,30216.47529,273.89,0.0
480.388,0.05088,1477.59178,0.02347,0.02347,30222.0191,273.89,0.0
481.774,0.051,1478.80693,0.02357,0.02357,30246.87443,273.89,0.0
483.107,0.05111,1479.32768,0.02367,0.02367,30257.52387,273.89,0.0
484.436,0.05122,1480.32011,0.02377,0.02377,30277.82463,273.89,0.0
485.748,0.05133,1481.32999,0.02387,0.02387,30298.4795,273.89,0.0
487.077,0.05144,1482.38269,0.02397,0.02397,30320.01075,273.89,0.0
488.424,0.05155,1482.62638,0.02407,0.02407,30324.99465,273.89,0.0
489.772,0.05166,1483.69696,0.02417,0.02417,30346.89327,273.89,0.0
491.09,0.05177,1484.64307,0.02427,0.02427,30366.24462,273.89,0.0
492.446,0.05188,1485.21772,0.02437,0.02437,30377.99618,273.89,0.0
493.774,0.052,1485.97842,0.02447,0.02447,30393.55649,273.89,0.0
495.159,0.05211,1487.13013,0.02457,0.02457,30417.11272,273.89,0.0
496.492,0.05222,1487.51345,0.02467,0.02467,30424.95374,273.89,0.0
497.804,0.05233,1488.67152,0.02477,0.02477,30448.64055,273.89,0.0
499.125,0.05244,1489.68217,0.02487,0.02487,30469.3109,273.89,0.0
500.477,0.05255,1489.82553,0.02497,0.02497,30472.24326,273.89,0.0
501.799,0.05266,1490.86165,0.02507,0.02507,30493.43591,273.89,0.0
503.149,0.05278,1492.14662,0.02517,0.02517,30519.71868,273.89,0.0
504.468,0.05289,1492.5756,0.02527,0.02527,30528.49141,273.89,0.0
505.809,0.053,1493.29273,0.02537,0.02537,30543.15984,273.89,0.0
507.122,0.05311,1494.27868,0.02547,0.02547,30563.32561,273.89,0.0
508.586,0.05323,1495.03291,0.02557,0.02557,30578.75313,273.89,0.0
509.858,0.05334,1495.95717,0.02567,0.02567,30597.65743,273.89,0.0
511.177,0.05345,1496.91393,0.02577,0.02577,30617.22566,273.89,0.0
512.562,0.05356,1497.36969,0.02587,0.02587,30626.54945,273.89,0.0
513.883,0.05367,1498.34401,0.02597,0.02597,30646.4762,273.89,0.0
515.233,0.05378,1498.78254,0.02607,0.02607,30655.4459,273.89,0.0
516.579,0.0539,1499.9213,0.02617,0.02617,30678.73877,273.89,0.0
517.99,0.05401,1500.74929,0.02627,0.02627,30695.67341,273.89,0.0
519.332,0.05413,1500.93799,0.02637,0.02637,30699.53306,273.89,0.0
520.704,0.05424,1502.32756,0.02647,0.02647,30727.95369,273.89,0.0
521.978,0.05435,1502.94107,0.02657,0.02657,30740.50197,273.89,0.0
523.342,0.05446,1503.25578,0.02667,0.02667,30746.93988,273.89,0.0
524.662,0.05457,1504.03471,0.02677,0.02677,30762.87198,273.89,0.0
526.014,0.05468,1505.29059,0.02687,0.02687,30788.55944,273.89,0.0
527.332,0.05479,1505.96776,0.02697,0.02697,30802.40902,273.89,0.0
528.697,0.0549,1506.26853,0.02707,0.02707,30808.56144,273.89,0.0
530.051,0.05502,1507.51101,0.02717,0.02717,30833.97446,273.89,0.0
531.394,0.05513,1507.72078,0.02727,0.02727,30838.26566,273.89,0.0
532.742,0.05524,1508.5951,0.02737,0.02737,30856.14751,273.89,0.0
534.118,0.05536,1509.20883,0.02747,0.02747,30868.70022,273.89,0.0
535.394,0.05546,1510.68095,0.02758,0.02758,30898.81166,273.89,0.0
536.762,0.05558,1510.58062,0.02768,0.02768,30896.76011,273.89,0.0
538.078,0.05569,1511.46866,0.02778,0.02778,30914.92302,273.89,0.0
539.455,0.0558,1512.32541,0.02788,0.02788,30932.44635,273.89,0.0
540.777,0.05591,1512.61751,0.02798,0.02798,30938.42172,273.89,0.0
542.166,0.05603,1513.79194,0.02808,0.02808,30962.44271,273.89,0.0
543.494,0.05614,1514.31434,0.02818,0.02818,30973.12756,273.89,0.0
544.855,0.05625,1515.38975,0.02828,0.02828,30995.12356,273.89,0.0
546.15,0.05636,1516.12082,0.02838,0.02838,31010.07526,273.89,0.0
547.484,0.05647,1516.27746,0.02848,0.02848,31013.27983,273.89,0.0
548.806,0.05658,1517.22467,0.02858,0.02858,31032.65331,273.89,0.0
550.166,0.05669,1517.78592,0.02868,0.02868,31044.13266,273.89,0.0
551.481,0.05681,1518.50535,0.02878,0.02878,31058.84756,273.89,0.0
552.863,0.05692,1519.01787,0.02888,0.02888,31069.33101,273.89,0.0
554.194,0.05703,1519.91447,0.02898,0.02898,31087.66876,273.89,0.0
555.497,0.05714,1520.63336,0.02908,0.02908,31102.3726,273.89,0.0
556.867,0.05725,1521.19197,0.02918,0.02918,31113.79883,273.89,0.0
558.199,0.05736,1521.77046,0.02928,0.02928,31125.63228,273.89,0.0
559.53,0.05748,1522.63172,0.02938,0.02938,31143.24634,273.89,0.0
560.843,0.05758,1523.24489,0.02948,0.02948,31155.78798,273.89,0.0
562.193,0.0577,1524.37212,0.02958,0.02958,31178.84406,273.89,0.0
563.546,0.05781,1524.5112,0.02968,0.02968,31181.6901,273.89,0.0
564.897,0.05792,1525.41603,0.02978,0.02978,31200.19605,273.89,0.0
566.228,0.05803,1526.43744,0.02988,0.02988,31221.08771,273.89,0.0
567.573,0.05815,1527.01374,0.02998,0.02998,31232.87468,273.89,0.0
568.863,0.05825,1527.41626,0.03008,0.03008,31241.10741,273.89,0.0
570.213,0.05837,1528.12406,0.03018,0.03018,31255.58552,273.89,0.0
571.518,0.05848,1529.06545,0.03028,0.03028,31274.83949,273.89,0.0
572.864,0.05859,1528.78531,0.03038,0.03038,31269.10977,273.89,0.0
574.148,0.05869,1530.21177,0.03048,0.03048,31298.28507,273.89,0.0
575.53,0.05881,1530.58477,0.03058,0.03058,31305.91584,273.89,0.0
576.844,0.05892,1531.04559,0.03068,0.03068,31315.34143,273.89,0.0
578.227,0.05903,1531.83428,0.03078,0.03078,31331.47272,273.89,0.0
579.525,0.05914,1532.72364,0.03088,0.03088,31349.66219,273.89,0.0
580.888,0.05925,1532.77875,0.03098,0.03098,31350.79087,273.89,0.0
582.155,0.05936,1533.51849,0.03108,0.03108,31365.91962,273.89,0.0
583.496,0.05947,1534.15614,0.03118,0.03118,31378.96142,273.89,0.0
584.811,0.05958,1534.5804,0.03128,0.03128,31387.63898,273.89,0.0
586.159,0.05969,1535.9635,0.03138,0.03138,31415.92904,273.89,0.0
587.435,0.0598,1536.16021,0.03148,0.03148,31419.95246,273.89,0.0
588.831,0.05992,1536.29731,0.03158,0.03158,31422.75645,273.89,0.0
590.159,0.06003,1537.3533,0.03168,0.03168,31444.35631,273.89,0.0
591.494,0.06014,1538.21181,0.03178,0.03178,31461.91505,273.89,0.0
592.827,0.06025,1538.72005,0.03188,0.03188,31472.30998,273.89,0.0
594.161,0.06036,1539.21643,0.03198,0.03198,31482.46368,273.89,0.0
595.455,0.06047,1540.32883,0.03208,0.03208,31505.21656,273.89,0.0
596.803,0.06058,1540.04859,0.03218,0.03218,31499.48463,273.89,0.0
598.112,0.06069,1540.95705,0.03228,0.03228,31518.06582,273.89,0.0
599.465,0.0608,1541.50535,0.03238,0.03238,31529.2796,273.89,0.0
600.783,0.06091,1541.87077,0.03248,0.03248,31536.75324,273.89,0.0
602.144,0.06103,1542.97155,0.03258,0.03258,31559.26932,273.89,0.0
603.458,0.06114,1543.53708,0.03268,0.03268,31570.83719,273.89,0.0
604.778,0.06125,1543.79746,0.03278,0.03278,31576.16191,273.89,0.0
606.12,0.06136,1544.74334,0.03288,0.03288,31595.50883,273.89,0.0
607.432,0.06147,1545.29812,0.03298,0.03298,31606.8554,273.89,0.0
608.758,0.06158,1545.64445,0.03308,0.03308,31613.93953,273.89,0.0
610.089,0.06169,1546.57025,0.03318,0.03318,31632.87481,273.89,0.0
611.411,0.0618,1547.23304,0.03328,0.03328,31646.43226,273.89,0.0
612.745,0.06191,1547.27541,0.03338,0.03338,31647.29759,273.89,0.0
614.127,0.06202,1548.21197,0.03348,0.03348,31666.45418,273.89,0.0
615.395,0.06213,1548.28968,0.03358,0.03358,31668.04319,273.89,0.0
616.715,0.06224,1548.72909,0.03368,0.03368,31677.03059,273.89,0.0
618.035,0.06235,1549.53151,0.03378,0.03378,31693.44294,273.89,0.0
619.34,0.06246,1550.29463,0.03388,0.03388,31709.05193,273.89,0.0
620.666,0.06257,1551.05545,0.03398,0.03398,31724.61445,273.89,0.0
621.989,0.06268,1551.58575,0.03408,0.03408,31735.46085,273.89,0.0
623.3,0.06279,1552.1279,0.03418,0.03418,31746.54848,273.89,0.0
624.631,0.0629,1552.14294,0.03428,0.03428,31746.8561,273.89,0.0
625.977,0.06301,1552.70024,0.03438,0.03438,31758.25578,273.89,0.0
627.284,0.06312,1553.33724,0.03448,0.03448,31771.2843,273.89,0.0
628.601,0.06323,1554.10102,0.03458,0.03458,31786.90658,273.89,0.0
629.935,0.06334,1554.71452,0.03468,0.03468,31799.45485,273.89,0.0
631.239,0.06345,1555.29257,0.03478,0.03478,31811.27723,273.89,0.0
632.546,0.06356,1555.59301,0.03488,0.03488,31817.42301,273.89,0.0
633.85,0.06367,1555.91145,0.03498,0.03498,31823.93617,273.89,0.0
635.192,0.06378,1556.47754,0.03508,0.03508,31835.51511,273.89,0.0
636.513,0.06389,1557.29313,0.03518,0.03518,31852.19524,273.89,0.0
637.885,0.064,1557.24801,0.03528,0.03528,31851.27459,273.89,0.0
639.185,0.06411,1557.88709,0.03538,0.03538,31864.34516,273.89,0.0
640.503,0.06422,1558.49105,0.03548,0.03548,31876.69869,273.89,0.0
641.813,0.06433,1559.06108,0.03558,0.03558,31888.3573,273.89,0.0
643.116,0.06444,1559.75461,0.03568,0.03568,31902.54327,273.89,0.0
644.387,0.06455,1560.03858,0.03578,0.03578,31908.35044,273.89,0.0
645.765,0.06466,1561.05955,0.03588,0.03588,31929.23325,273.89,0.0
647.032,0.06477,1561.09907,0.03598,0.03598,31930.04104,273.89,0.0
648.404,0.06488,1561.63848,0.03608,0.03608,31941.07334,273.89,0.0
649.669,0.06499,1562.30028,0.03618,0.03618,31954.61087,273.89,0.0
650.964,0.0651,1562.7285,0.03628,0.03628,31963.36811,273.89,0.0
652.312,0.06521,1563.54958,0.03638,0.03638,31980.16333,273.89,0.0
653.669,0.06532,1563.43234,0.03648,0.03648,31977.76433,273.89,0.0
654.964,0.06543,1563.93333,0.03658,0.03658,31988.01319,273.89,0.0
656.258,0.06554,1564.4093,0.03668,0.03668,31997.74641,273.89,0.0
657.578,0.06564,1564.71687,0.03678,0.03678,32004.03825,273.89,0.0
658.864,0.06575,1565.3172,0.03688,0.03688,32016.31653,273.89,0.0
660.197,0.06587,1565.85014,0.03698,0.03698,32027.21826,273.89,0.0
661.522,0.06597,1566.19569,0.03708,0.03708,32034.28469,273.89,0.0
662.843,0.06608,1566.9306,0.03718,0.03718,32049.31606,273.89,0.0
664.116,0.06619,1567.30031,0.03728,0.03728,32056.87823,273.89,0.0
665.41,0.0663,1567.59932,0.03738,0.03738,32062.99523,273.89,0.0
666.709,0.06641,1568.25388,0.03748,0.03748,32076.38228,273.89,0.0
667.989,0.06651,1569.21996,0.03758,0.03758,32096.14305,273.89,0.0
669.259,0.06662,1569.40174,0.03768,0.03768,32099.86106,273.89,0.0
670.594,0.06673,1570.11975,0.03778,0.03778,32114.54719,273.89,0.0
671.925,0.06684,1570.08495,0.03788,0.03788,32113.83457,273.89,0.0
673.236,0.06695,1570.29044,0.03798,0.03798,32118.03725,273.89,0.0
674.554,0.06706,1570.86015,0.03808,0.03808,32129.68922,273.89,0.0
675.834,0.06717,1571.39341,0.03818,0.03818,32140.59759,273.89,0.0
677.139,0.06728,1571.67475,0.03828,0.03828,32146.35165,273.89,0.0
678.448,0.06738,1572.28529,0.03838,0.03838,32158.84017,273.89,0.0
679.72,0.06749,1572.53721,0.03848,0.03848,32163.99227,273.89,0.0
681.027,0.0676,1573.13118,0.03858,0.03858,32176.13997,273.89,0.0
682.368,0.06771,1573.97498,0.03868,0.03868,32193.39994,273.89,0.0
683.73,0.06783,1573.98508,0.03878,0.03878,32193.60576,273.89,0.0
685.003,0.06793,1574.89573,0.03888,0.03888,32212.23342,273.89,0.0
686.343,0.06804,1574.69474,0.03898,0.03898,32208.12148,273.89,0.0
687.606,0.06815,1575.52856,0.03908,0.03908,32225.17563,273.89,0.0
688.927,0.06826,1575.66302,0.03918,0.03918,32227.92652,273.89,0.0
690.204,0.06836,1576.39519,0.03928,0.03928,32242.90256,273.89,0.0
691.523,0.06847,1576.57927,0.03938,0.03938,32246.66705,273.89,0.0
692.818,0.06858,1577.04667,0.03948,0.03948,32256.22764,273.89,0.0
694.184,0.0687,1577.73263,0.03958,0.03958,32270.25648,273.89,0.0
695.432,0.0688,1577.76644,0.03968,0.03968,32270.94918,273.89,0.0
696.744,0.06891,1578.27248,0.03978,0.03978,32281.29985,273.89,0.0
698.031,0.06902,1578.64097,0.03988,0.03988,32288.83546,273.89,0.0
699.338,0.06913,1579.30387,0.03998,0.03998,32302.39512,273.89,0.0
700.613,0.06923,1579.94691,0.04008,0.04008,32315.54757,273.89,0.0
701.924,0.06934,1580.21914,0.04018,0.04018,32321.11573,273.89,0.0
703.249,0.06945,1580.64021,0.04028,0.04028,32329.72691,273.89,0.0
704.522,0.06956,1581.11146,0.04038,0.04038,32339.36717,273.89,0.0
705.883,0.06967,1580.72693,0.04048,0.04048,32331.50181,273.89,0.0
707.194,0.06978,1581.33528,0.04058,0.04058,32343.94386,273.89,0.0
708.488,0.06989,1581.85866,0.04068,0.04068,32354.64863,273.89,0.0
709.731,0.06999,1582.37206,0.04078,0.04078,32365.14979,273.89,0.0
711.051,0.0701,1583.08347,0.04088,0.04088,32379.70092,273.89,0.0
712.357,0.07021,1583.37393,0.04098,0.04098,32385.64088,273.89,0.0
713.659,0.07032,1583.44736,0.04108,0.04108,32387.14357,273.89,0.0
714.937,0.07043,1583.94001,0.04118,0.04118,32397.21982,273.89,0.0
716.255,0.07054,1584.3522,0.04128,0.04128,32405.65173,273.89,0.0
717.556,0.07064,1584.83376,0.04138,0.04138,32415.50002,273.89,0.0
718.904,0.07076,1584.74396,0.04148,0.04148,32413.66315,273.89,0.0
720.186,0.07086,1585.49995,0.04158,0.04158,32429.12608,273.89,0.0
721.481,0.07097,1586.151,0.04168,0.04168,32442.4423,273.89,0.0
722.778,0.07108,1586.36582,0.04178,0.04178,32446.83752,273.89,0.0
724.074,0.07119,1586.9903,0.04188,0.04188,32459.60932,273.89,0.0
725.347,0.07129,1587.06,0.04198,0.04198,32461.03456,273.89,0.0
726.676,0.0714,1587.51533,0.04208,0.04208,32470.34728,273.89,0.0
727.957,0.07151,1587.51917,0.04218,0.04218,32470.42695,273.89,0.0
729.293,0.07162,1588.18701,0.04228,0.04228,32484.08621,273.89,0.0
730.562,0.07173,1587.99755,0.04238,0.04238,32480.21107,273.89,0.0
731.878,0.07184,1588.48822,0.04248,0.04248,32490.24748,273.89,0.0
733.129,0.07194,1589.25968,0.04258,0.04258,32506.02688,273.89,0.0
734.42,0.07205,1589.34673,0.04268,0.04268,32507.80621,273.89,0.0
735.705,0.07216,1589.62785,0.04278,0.04278,32513.55585,273.89,0.0
737.013,0.07227,1589.93971,0.04288,0.04288,32519.93622,273.89,0.0
738.281,0.07237,1590.65124,0.04298,0.04298,32534.48956,273.89,0.0
739.59,0.07248,1591.16397,0.04308,0.04308,32544.97523,273.89,0.0
740.843,0.07258,1591.05201,0.04318,0.04318,32542.68467,273.89,0.0
742.135,0.07269,1591.16946,0.04328,0.04328,32545.0881,273.89,0.0
743.425,0.0728,1592.19153,0.04338,0.04338,32565.99304,273.89,0.0
744.695,0.07291,1592.33741,0.04348,0.04348,32568.9763,273.89,0.0
745.988,0.07301,1592.32534,0.04358,0.04358,32568.73065,273.89,0.0
747.285,0.07312,1592.61272,0.04368,0.04368,32574.60864,273.89,0.0
748.585,0.07323,1593.17342,0.04378,0.04378,32586.07692,273.89,0.0
749.824,0.07333,1593.26738,0.04388,0.04388,32587.9979,273.89,0.0
751.179,0.07345,1593.83786,0.04398,0.04398,32599.66536,273.89,0.0
752.506,0.07356,1594.42787,0.04408,0.04408,32611.73339,273.89,0.0
753.778,0.07366,1594.20427,0.04418,0.04418,32607.16113,273.89,0.0
755.074,0.07377,1594.99846,0.04428,0.04428,32623.40528,273.89,0.0
756.361,0.07388,1595.37782,0.04438,0.04438,32631.16441,273.89,0.0
757.629,0.07398,1595.55653,0.04448,0.04448,32634.81824,273.89,0.0
758.92,0.07409,1596.08309,0.04458,0.04458,32645.5894,273.89,0.0
760.209,0.0742,1596.17585,0.04468,0.04468,32647.48602,273.89,0.0
761.466,0.0743,1596.66367,0.04478,0.04478,32657.46489,273.89,0.0
762.768,0.07441,1596.89166,0.04488,0.04488,32662.12789,273.89,0.0
764.114,0.07452,1597.26334,0.04498,0.04498,32669.72989,273.89,0.0
765.342,0.07463,1597.20966,0.04508,0.04508,32668.6322,273.89,0.0
766.631,0.07473,1597.18826,0.04518,0.04518,32668.194,273.89,0.0
767.91,0.07484,1598.01219,0.04528,0.04528,32685.04676,273.89,0.0
769.188,0.07495,1598.64491,0.04538,0.04538,32697.98675,273.89,0.0
770.426,0.07505,1598.11867,0.04548,0.04548,32687.22445,273.89,0.0
771.741,0.07516,1598.60407,0.04558,0.04558,32697.15242,273.89,0.0
772.991,0.07526,1599.28816,0.04568,0.04568,32711.14363,273.89,0.0
774.309,0.07537,1599.28794,0.04578,0.04578,32711.13921,273.89,0.0
775.634,0.07548,1599.42888,0.04588,0.04588,32714.02288,273.89,0.0
776.904,0.07559,1600.06884,0.04598,0.04598,32727.11115,273.89,0.0
778.129,0.07569,1600.06983,0.04608,0.04608,32727.13328,273.89,0.0
779.43,0.0758,1600.42592,0.04618,0.04618,32734.41659,273.89,0.0
780.646,0.0759,1601.21539,0.04628,0.04628,32750.56337,273.89,0.0
781.915,0.07601,1601.04086,0.04638,0.04638,32746.99364,273.89,0.0
783.178,0.07611,1601.56687,0.04648,0.04648,32757.75152,273.89,0.0
784.474,0.07622,1602.19454,0.04658,0.04658,32770.58972,273.89,0.0
785.707,0.07632,1601.75787,0.04668,0.04668,32761.65986,273.89,0.0
787.003,0.07643,1601.929,0.04678,0.04678,32765.15877,273.89,0.0
788.254,0.07654,1602.63922,0.04688,0.04688,32779.68556,273.89,0.0
789.533,0.07664,1602.52571,0.04698,0.04698,32777.36401,273.89,0.0
790.822,0.07675,1602.92385,0.04708,0.04708,32785.50822,273.89,0.0
792.11,0.07686,1603.7289,0.04718,0.04718,32801.97369,273.89,0.0
793.398,0.07696,1603.96249,0.04728,0.04728,32806.75177,273.89,0.0
794.625,0.07707,1603.60805,0.04738,0.04738,32799.50165,273.89,0.0
795.941,0.07718,1603.89817,0.04748,0.04748,32805.43498,273.89,0.0
797.199,0.07728,1604.78621,0.04758,0.04758,32823.6001,273.89,0.0
798.531,0.07739,1604.80926,0.04768,0.04768,32824.07149,273.89,0.0
799.781,0.0775,1604.77194,0.04778,0.04778,32823.30797,273.89,0.0
801.061,0.0776,1604.9872,0.04788,0.04788,32827.70983,273.89,0.0
802.304,0.07771,1605.80257,0.04798,0.04798,32844.38775,273.89,0.0
803.584,0.07781,1605.7052,0.04808,0.04808,32842.39596,273.89,0.0
804.834,0.07792,1605.72046,0.04818,0.04818,32842.70801,273.89,0.0
806.111,0.07802,1606.51805,0.04828,0.04828,32859.02077,273.89,0.0
807.392,0.07813,1606.46646,0.04838,0.04838,32857.96512,273.89,0.0
808.7,0.07824,1606.85307,0.04848,0.04848,32865.87474,273.89,0.0
809.913,0.07834,1607.26877,0.04858,0.04858,32874.37526,273.89,0.0
811.218,0.07845,1607.38743,0.04868,0.04868,32876.80303,273.89,0.0
812.482,0.07855,1607.41487,0.04878,0.04878,32877.36515,273.89,0.0
813.711,0.07866,1607.96526,0.04888,0.04888,32888.62098,273.89,0.0
814.963,0.07876,1607.67788,0.04898,0.04898,32882.74299,273.89,0.0
816.266,0.07887,1607.98951,0.04908,0.04908,32889.11893,273.89,0.0
817.513,0.07897,1608.61938,0.04918,0.04918,32902.00138,273.89,0.0
818.821,0.07908,1608.37349,0.04928,0.04928,32896.97101,273.89,0.0
820.048,0.07918,1608.70126,0.04938,0.04938,32903.6767,273.89,0.0
821.368,0.0793,1609.04111,0.04948,0.04948,32910.62805,273.89,0.0
822.613,0.0794,1609.22695,0.04958,0.04958,32914.42794,273.89,0.0
823.901,0.07951,1609.90884,0.04969,0.04969,32928.3749,273.89,0.0
825.107,0.07961,1609.58831,0.04979,0.04979,32921.81969,273.89,0.0
826.377,0.07971,1610.29348,0.04989,0.04989,32936.24247,273.89,0.0
827.629,0.07982,1609.83299,0.04999,0.04999,32926.82351,273.89,0.0
828.921,0.07993,1610.19545,0.05009,0.05009,32934.2374,273.89,0.0
830.1,0.08002,1610.30852,0.05019,0.05019,32936.55009,273.89,0.0
831.405,0.08013,1610.52191,0.05029,0.05029,32940.91432,273.89,0.0
832.646,0.08023,1611.30545,0.05039,0.05039,32956.94159,273.89,0.0
834.001,0.08035,1611.2252,0.05049,0.05049,32955.29947,273.89,0.0
835.205,0.08045,1611.02652,0.05059,0.05059,32951.23622,273.89,0.0
836.467,0.08055,1611.9285,0.05069,0.05069,32969.68462,273.89,0.0
837.738,0.08066,1612.14859,0.05079,0.05079,32974.18607,273.89,0.0
839.002,0.08076,1611.65605,0.05089,0.05089,32964.11204,273.89,0.0
840.278,0.08087,1611.86538,0.05099,0.05099,32968.39438,273.89,0.0
841.554,0.08098,1612.23487,0.05109,0.05109,32975.94991,273.89,0.0
842.831,0.08108,1612.8037,0.05119,0.05119,32987.58639,273.89,0.0
844.102,0.08119,1612.99678,0.05129,0.05129,32991.53456,273.89,0.0
845.34,0.08129,1612.87527,0.05139,0.05139,32989.04925,273.89,0.0
846.571,0.0814,1613.27889,0.05149,0.05149,32997.30411,273.89,0.0
847.822,0.0815,1613.28548,0.05159,0.05159,32997.43911,273.89,0.0
849.044,0.0816,1613.42543,0.05169,0.05169,33000.30286,273.89,0.0
850.332,0.08171,1613.59679,0.05179,0.05179,33003.8062,273.89,0.0
851.581,0.08181,1614.09931,0.05189,0.05189,33014.08605,273.89,0.0
852.861,0.08192,1613.91753,0.05199,0.05199,33010.36804,273.89,0.0
854.13,0.08203,1614.83038,0.05209,0.05209,33029.03775,273.89,0.0
855.436,0.08213,1614.9126,0.05219,0.05219,33030.71971,273.89,0.0
856.657,0.08224,1615.1913,0.05229,0.05229,33036.42065,273.89,0.0
857.909,0.08234,1614.86573,0.05239,0.05239,33029.76144,273.89,0.0
859.116,0.08244,1614.85925,0.05249,0.05249,33029.62865,273.89,0.0
860.396,0.08255,1615.16309,0.05259,0.05259,33035.84304,273.89,0.0
861.627,0.08265,1615.34509,0.05269,0.05269,33039.56547,273.89,0.0
862.909,0.08276,1615.58362,0.05279,0.05279,33044.44536,273.89,0.0
864.138,0.08286,1615.66167,0.05289,0.05289,33046.041,273.89,0.0
865.408,0.08297,1616.35574,0.05299,0.05299,33060.23804,273.89,0.0
866.671,0.08307,1616.25498,0.05309,0.05309,33058.17543,273.89,0.0
867.931,0.08317,1616.20701,0.05319,0.05319,33057.19502,273.89,0.0
869.142,0.08328,1616.48154,0.05329,0.05329,33062.80966,273.89,0.0
870.386,0.08338,1616.77902,0.05339,0.05339,33068.89568,273.89,0.0
871.62,0.08348,1617.2114,0.05349,0.05349,33077.73923,273.89,0.0
872.884,0.08359,1616.81206,0.05359,0.05359,33069.57068,273.89,0.0
874.091,0.08369,1617.26244,0.05369,0.05369,33078.7816,273.89,0.0
875.388,0.0838,1617.48626,0.05379,0.05379,33083.36051,273.89,0.0
876.586,0.0839,1617.59889,0.05389,0.05389,33085.66434,273.89,0.0
877.894,0.08401,1617.61371,0.05399,0.05399,33085.96754,273.89,0.0
879.173,0.08411,1617.42304,0.05409,0.05409,33082.06806,273.89,0.0
880.406,0.08421,1617.99,0.05419,0.05419,33093.6647,273.89,0.0
881.685,0.08432,1617.89922,0.05429,0.05429,33091.80791,273.89,0.0
882.89,0.08442,1618.05959,0.05439,0.05439,33095.08772,273.89,0.0
884.184,0.08453,1618.41547,0.05449,0.05449,33102.36661,273.89,0.0
885.383,0.08463,1618.69516,0.05459,0.05459,33108.08747,273.89,0.0
886.663,0.08474,1619.17277,0.05469,0.05469,33117.8561,273.89,0.0
887.92,0.08484,1618.69121,0.05479,0.05479,33108.00559,273.89,0.0
889.2,0.08495,1618.95334,0.05489,0.05489,33113.36793,273.89,0.0
890.433,0.08505,1619.28474,0.05499,0.05499,33120.14666,273.89,0.0
891.693,0.08515,1619.15093,0.05509,0.05509,33117.40905,273.89,0.0
892.905,0.08526,1619.36564,0.05519,0.05519,33121.79984,273.89,0.0
894.157,0.08536,1620.02272,0.05529,0.05529,33135.24,273.89,0.0
895.417,0.08546,1619.32349,0.05539,0.05539,33120.93895,273.89,0.0
896.653,0.08557,1620.2023,0.05549,0.05549,33138.91374,273.89,0.0
897.894,0.08567,1620.17036,0.05559,0.05559,33138.26088,273.89,0.0
899.155,0.08578,1620.39758,0.05569,0.05569,33142.90839,273.89,0.0
900.426,0.08588,1620.04972,0.05579,0.05579,33135.79327,273.89,0.0
901.687,0.08599,1620.9011,0.05589,0.05589,33153.20594,273.89,0.0
902.878,0.08609,1620.91098,0.05599,0.05599,33153.40734,273.89,0.0
904.116,0.08619,1620.56663,0.05609,0.05609,33146.36525,273.89,0.0
905.342,0.08629,1621.13458,0.05619,0.05619,33157.98181,273.89,0.0
906.59,0.0864,1620.96005,0.05629,0.05629,33154.41208,273.89,0.0
907.786,0.0865,1620.74588,0.05639,0.05639,33150.03236,273.89,0.0
909.081,0.0866,1621.59276,0.05649,0.05649,33167.35208,273.89,0.0
910.338,0.08671,1621.19825,0.05659,0.05659,33159.28312,273.89,0.0
911.57,0.08681,1621.34644,0.05669,0.05669,33162.31506,273.89,0.0
912.825,0.08692,1621.95533,0.05679,0.05679,33174.76818,273.89,0.0
914.054,0.08702,1621.5393,0.05689,0.05689,33166.25881,273.89,0.0
915.276,0.08712,1621.61296,0.05699,0.05699,33167.76593,273.89,0.0
916.547,0.08723,1622.4685,0.05709,0.05709,33185.26491,273.89,0.0
917.749,0.08733,1622.55006,0.05719,0.05719,33186.93359,273.89,0.0
918.974,0.08743,1622.45731,0.05729,0.05729,33185.03696,273.89,0.0
920.252,0.08753,1622.34995,0.05739,0.05739,33182.83935,273.89,0.0
921.486,0.08764,1622.71691,0.05749,0.05749,33190.34619,273.89,0.0
922.692,0.08774,1622.81044,0.05759,0.05759,33192.25831,273.89,0.0
923.974,0.08784,1622.60539,0.05769,0.05769,33188.06448,273.89,0.0
925.225,0.08795,1623.01977,0.05779,0.05779,33196.54066,273.89,0.0
926.44,0.08805,1623.09233,0.05789,0.05789,33198.02565,273.89,0.0
927.658,0.08815,1622.98289,0.05799,0.05799,33195.78599,273.89,0.0
928.91,0.08826,1622.72065,0.05809,0.05809,33190.42143,273.89,0.0
930.174,0.08836,1623.38454,0.05819,0.05819,33204.00102,273.89,0.0
931.432,0.08847,1623.18827,0.05829,0.05829,33199.98645,273.89,0.0
932.704,0.08857,1623.44688,0.05839,0.05839,33205.27576,273.89,0.0
933.952,0.08868,1623.97773,0.05849,0.05849,33216.13323,273.89,0.0
935.171,0.08878,1623.61341,0.05859,0.05859,33208.68172,273.89,0.0
936.388,0.08888,1623.34238,0.05869,0.05869,33203.14012,273.89,0.0
937.644,0.08898,1623.87378,0.05879,0.05879,33214.00866,273.89,0.0
938.873,0.08909,1624.32658,0.05889,0.05889,33223.27048,273.89,0.0
940.12,0.08919,1623.61725,0.05899,0.05899,33208.76139,273.89,0.0
941.356,0.08929,1624.1425,0.05909,0.05909,33219.50378,273.89,0.0
942.607,0.0894,1624.13525,0.05919,0.05919,33219.3555,273.89,0.0
943.85,0.0895,1623.86884,0.05929,0.05929,33213.90685,273.89,0.0
945.092,0.0896,1624.62559,0.05939,0.05939,33229.38527,273.89,0.0
946.292,0.08971,1624.73998,0.05949,0.05949,33231.72452,273.89,0.0
947.555,0.08981,1624.20408,0.05959,0.05959,33220.76304,273.89,0.0
948.774,0.08991,1624.4549,0.05969,0.05969,33225.893,273.89,0.0
950.019,0.09002,1625.09925,0.05979,0.05979,33239.07423,273.89,0.0
951.208,0.09012,1625.08301,0.05989,0.05989,33238.74005,273.89,0.0
952.469,0.09022,1624.59837,0.05999,0.05999,33228.82757,273.89,0.0
953.742,0.09033,1624.71363,0.06009,0.06009,33231.18674,273.89,0.0
954.986,0.09043,1625.07708,0.06019,0.06019,33238.62054,273.89,0.0
956.181,0.09053,1624.89837,0.06029,0.06029,33234.9645,273.89,0.0
957.421,0.09063,1625.37137,0.06039,0.06039,33244.64017,273.89,0.0
958.637,0.09073,1624.99047,0.06049,0.06049,33236.84785,273.89,0.0
959.857,0.09083,1624.91967,0.06059,0.06059,33235.40048,273.89,0.0
961.081,0.09094,1625.63526,0.06069,0.06069,33250.03571,273.89,0.0
962.287,0.09104,1625.7851,0.06079,0.06079,33253.10085,273.89,0.0
963.487,0.09114,1625.74997,0.06089,0.06089,33252.38381,273.89,0.0
964.717,0.09124,1625.15502,0.06099,0.06099,33240.21397,273.89,0.0
965.925,0.09134,1625.1852,0.06109,0.06109,33240.83143,273.89,0.0
967.162,0.09145,1625.81265,0.06119,0.06119,33253.6652,273.89,0.0
968.421,0.09155,1625.28872,0.06129,0.06129,33242.94936,273.89,0.0
969.65,0.09165,1625.94042,0.06139,0.06139,33256.27887,273.89,0.0
970.874,0.09175,1625.89739,0.06149,0.06149,33255.39805,273.89,0.0
972.063,0.09185,1625.5312,0.06159,0.06159,33247.90892,273.89,0.0
973.342,0.09196,1626.27961,0.06169,0.06169,33263.21472,273.89,0.0
974.56,0.09206,1625.73087,0.06179,0.06179,33251.99209,273.89,0.0
975.796,0.09216,1625.97511,0.06189,0.06189,33256.98706,273.89,0.0
977.07,0.09227,1625.67192,0.06199,0.06199,33250.78595,273.89,0.0
978.297,0.09237,1626.32516,0.06209,0.06209,33264.14865,273.89,0.0
979.488,0.09247,1626.44273,0.06219,0.06219,33266.55208,273.89,0.0
980.754,0.09258,1625.98543,0.06229,0.06229,33257.19952,273.89,0.0
981.952,0.09268,1626.38839,0.06239,0.06239,33265.4411,273.89,0.0
983.18,0.09278,1626.23658,0.06249,0.06249,33262.33612,273.89,0.0
984.405,0.09288,1625.86753,0.06259,0.06259,33254.78724,273.89,0.0
985.631,0.09298,1626.67621,0.06269,0.06269,33271.32795,273.89,0.0
986.868,0.09309,1626.18455,0.06279,0.06279,33261.27162,273.89,0.0
988.126,0.09319,1626.65766,0.06289,0.06289,33270.94729,273.89,0.0
989.354,0.09329,1626.10771,0.06299,0.06299,33259.70032,273.89,0.0
990.581,0.0934,1626.45272,0.06309,0.06309,33266.75568,273.89,0.0
991.771,0.0935,1626.5199,0.06319,0.06319,33268.13002,273.89,0.0
992.985,0.0936,1626.55766,0.06329,0.06329,33268.90239,273.89,0.0
994.168,0.0937,1626.65414,0.06339,0.06339,33270.87647,273.89,0.0
995.373,0.0938,1626.33054,0.06349,0.06349,33264.25709,273.89,0.0
996.625,0.0939,1626.73263,0.06359,0.06359,33272.48097,273.89,0.0
997.89,0.09401,1626.69311,0.06369,0.06369,33271.67319,273.89,0.0
999.106,0.09411,1626.88806,0.06379,0.06379,33275.6612,273.89,0.0
1000.341,0.09421,1625.99871,0.06389,0.06389,33257.46951,273.89,0.0
1001.524,0.09431,1626.36336,0.06399,0.06399,33264.92987,273.89,0.0
1002.742,0.09441,1626.45875,0.06409,0.06409,33266.87962,273.89,0.0
1003.929,0.09451,1626.29695,0.06419,0.06419,33263.57103,273.89,0.0
1005.165,0.09461,1626.77785,0.06429,0.06429,33273.40605,273.89,0.0
