Repository: Marcelaus98/CfC-for-Material-Science

# CfC for Material Science

In this repository it's presented the research I've done at [MIT](https://www.mit.edu/) in collaboration with [Università la Sapienza di Roma](https://www.uniroma1.it/en/pagina-strutturale/home) and [ENI S.p.a](https://www.eni.com/en-IT/home.html).

In this work is explored the possibility to use a [black box](https://towardsdatascience.com/why-we-will-never-open-deep-learnings-black-box-4c27cd335118) approach to make accurate previsions on material properties, after having trained the models on some materials datasets. 
In this current scenario the coding is entirely done in [Python](https://www.python.org/), using the [Pytorch](https://pytorch.org/) library.

File: datasets/al_6061_aging/csv/525F_HT_05.csv
Time (s),Displacement (in),Load (lbs),Gauge Strain (in/in),Hybrid Strain (in/in),Engineering Stress (psi),Temp (C),Angle (deg)
69.622,0.02974,341.06922,0.00185,0.00185,6948.20522,273.89,0.0
71.199,0.02987,351.08126,0.00187,0.00187,7152.16895,273.89,0.0
72.754,0.03,361.09028,0.00189,0.00189,7356.07126,273.89,0.0
74.321,0.03013,371.09312,0.00192,0.00192,7559.84743,273.89,0.0
75.813,0.03025,381.10239,0.00193,0.00193,7763.75417,273.89,0.0
77.291,0.03038,391.11415,0.00195,0.00195,7967.71237,273.89,0.0
78.856,0.03051,401.12106,0.00197,0.00197,8171.57152,273.89,0.0
80.339,0.03063,411.12862,0.00199,0.00199,8375.44396,273.89,0.0
81.828,0.03076,421.13311,0.00202,0.00202,8579.25388,273.89,0.0
83.385,0.03088,431.13725,0.00204,0.00204,8783.05605,273.89,0.0
84.848,0.03101,441.14196,0.00206,0.00206,8986.87039,273.89,0.0
86.323,0.03113,451.15035,0.00208,0.00208,9190.75998,273.89,0.0
87.789,0.03125,461.15593,0.0021,0.0021,9394.59203,273.89,0.0
89.195,0.03137,471.15938,0.00212,0.00212,9598.38092,273.89,0.0
90.671,0.03149,481.1675,0.00214,0.00214,9802.26387,273.89,0.0
92.13,0.03161,491.16957,0.00216,0.00216,10006.0251,273.89,0.0
93.585,0.03174,501.17626,0.00218,0.00218,10209.87928,273.89,0.0
95.055,0.03186,511.18201,0.0022,0.0022,10413.71464,273.89,0.0
96.454,0.03197,521.18969,0.00222,0.00222,10617.58985,273.89,0.0
97.846,0.03209,531.19961,0.00224,0.00224,10821.51042,273.89,0.0
99.246,0.03221,541.20756,0.00226,0.00226,11025.39005,273.89,0.0
100.692,0.03233,551.21117,0.00228,0.00228,11229.18226,273.89,0.0
102.083,0.03244,561.21857,0.0023,0.0023,11433.05082,273.89,0.0
103.472,0.03256,571.22762,0.00232,0.00232,11636.95369,273.89,0.0
104.857,0.03267,581.22821,0.00234,0.00234,11840.68394,273.89,0.0
106.241,0.03279,591.24396,0.00236,0.00236,12044.72402,273.89,0.0
107.635,0.03291,601.24686,0.00238,0.00238,12248.50074,273.89,0.0
109.021,0.03302,611.25305,0.0024,0.0024,12452.34496,273.89,0.0
110.387,0.03314,621.25798,0.00242,0.00242,12656.16372,273.89,0.0
111.765,0.03325,631.2628,0.00245,0.00245,12859.98028,273.89,0.0
113.073,0.03336,641.26713,0.00246,0.00246,13063.78688,273.89,0.0
114.461,0.03348,651.27601,0.00248,0.00248,13267.68643,273.89,0.0
115.843,0.03359,661.29137,0.0025,0.0025,13471.71765,273.89,0.0
117.15,0.0337,671.30502,0.00253,0.00253,13675.71458,273.89,0.0
118.519,0.03381,681.31478,0.00255,0.00255,13879.63183,273.89,0.0
119.886,0.03393,691.31516,0.00256,0.00256,14083.35765,273.89,0.0
121.187,0.03404,701.31636,0.00258,0.00258,14287.10006,273.89,0.0
122.549,0.03415,711.32754,0.0026,0.0026,14491.04609,273.89,0.0
123.861,0.03426,721.33313,0.00263,0.00263,14694.87813,273.89,0.0
125.222,0.03437,731.34509,0.00265,0.00265,14898.84076,273.89,0.0
126.534,0.03448,741.347,0.00267,0.00267,15102.59756,273.89,0.0
127.889,0.03459,751.34968,0.00269,0.00269,15306.37096,273.89,0.0
129.177,0.0347,761.36119,0.00271,0.00271,15510.32362,273.89,0.0
130.528,0.03481,771.37699,0.00273,0.00273,15714.3637,273.89,0.0
131.829,0.03492,781.38461,0.00275,0.00275,15918.23669,273.89,0.0
133.107,0.03503,791.3975,0.00277,0.00277,16122.21812,273.89,0.0
134.445,0.03514,801.41066,0.0028,0.0028,16326.20509,273.89,0.0
135.754,0.03525,811.41642,0.00282,0.00282,16530.04045,273.89,0.0
137.033,0.03536,821.418,0.00284,0.00284,16733.79062,273.89,0.0
138.319,0.03546,831.42842,0.00286,0.00286,16937.72115,273.89,0.0
139.675,0.03557,841.43263,0.00288,0.00288,17141.52553,273.89,0.0
140.947,0.03568,851.44849,0.0029,0.0029,17345.56672,273.89,0.0
142.226,0.03579,861.45704,0.00293,0.00293,17549.45963,273.89,0.0
143.513,0.03589,871.45741,0.00294,0.00294,17753.18544,273.89,0.0
144.786,0.036,881.46114,0.00297,0.00297,17956.97987,273.89,0.0
146.122,0.03611,891.46892,0.00299,0.00299,18160.85618,273.89,0.0
147.412,0.03622,901.47961,0.00301,0.00301,18364.79224,273.89,0.0
148.689,0.03633,911.48806,0.00304,0.00304,18568.68404,273.89,0.0
149.962,0.03643,921.49672,0.00306,0.00306,18772.57695,273.89,0.0
151.265,0.03654,931.49929,0.00308,0.00308,18976.34814,273.89,0.0
152.539,0.03665,941.51086,0.0031,0.0031,19180.30301,273.89,0.0
153.816,0.03675,951.51562,0.00312,0.00312,19384.11846,273.89,0.0
155.168,0.03687,961.51589,0.00314,0.00314,19587.84096,273.89,0.0
156.384,0.03697,971.52845,0.00317,0.00317,19791.81576,273.89,0.0
157.67,0.03708,981.54715,0.00319,0.00319,19995.91448,273.89,0.0
158.958,0.03718,991.55302,0.00322,0.00322,20199.75206,273.89,0.0
160.249,0.03729,1001.55306,0.00324,0.00324,20403.47235,273.89,0.0
161.598,0.0374,1011.56452,0.00326,0.00326,20607.42501,273.89,0.0
162.875,0.03751,1021.56808,0.00329,0.00329,20811.2139,273.89,0.0
164.173,0.03762,1031.56846,0.00332,0.00332,21014.94083,273.89,0.0
165.454,0.03772,1041.5797,0.00334,0.00334,21218.88906,273.89,0.0
166.733,0.03783,1051.595,0.00336,0.00336,21422.91918,273.89,0.0
168.093,0.03794,1061.599,0.00339,0.00339,21626.71914,273.89,0.0
169.393,0.03805,1071.61738,0.00342,0.00342,21830.81123,273.89,0.0
170.743,0.03817,1081.61885,0.00345,0.00345,22034.55807,273.89,0.0
172.054,0.03827,1091.63064,0.00348,0.00348,22238.51737,273.89,0.0
173.41,0.03839,1101.63475,0.00351,0.00351,22442.31954,273.89,0.0
174.784,0.0385,1111.64248,0.00353,0.00353,22646.19475,273.89,0.0
176.167,0.03862,1121.65833,0.00357,0.00357,22850.23593,273.89,0.0
177.556,0.03873,1131.66233,0.0036,0.0036,23054.03589,273.89,0.0
178.959,0.03885,1141.67763,0.00364,0.00364,23258.06601,273.89,0.0
180.445,0.03897,1151.69019,0.00368,0.00368,23462.0408,273.89,0.0
181.955,0.0391,1161.6932,0.00372,0.00372,23665.82084,273.89,0.0
183.575,0.03923,1171.704,0.00377,0.00377,23869.75801,273.89,0.0
185.196,0.03937,1181.70811,0.00382,0.00382,24073.56019,273.89,0.0
187.005,0.03952,1191.72407,0.00389,0.00389,24277.60358,273.89,0.0
188.948,0.03968,1201.72818,0.00396,0.00396,24481.40576,273.89,0.0
191.092,0.03986,1211.74216,0.00406,0.00406,24685.40932,273.89,0.0
193.318,0.04005,1220.53902,0.00416,0.00416,24864.61731,273.89,0.0
195.299,0.04021,1228.16167,0.00426,0.00426,25019.90611,273.89,0.0
197.148,0.04037,1233.81273,0.00436,0.00436,25135.02715,273.89,0.0
198.907,0.04051,1238.71803,0.00446,0.00446,25234.95747,273.89,0.0
200.637,0.04066,1243.30191,0.00456,0.00456,25328.33923,273.89,0.0
202.233,0.04079,1247.14781,0.00466,0.00466,25406.6874,273.89,0.0
203.832,0.04092,1250.98811,0.00476,0.00476,25484.9227,273.89,0.0
205.382,0.04105,1253.72117,0.00486,0.00486,25540.59987,273.89,0.0
206.936,0.04118,1256.83984,0.00496,0.00496,25604.13133,273.89,0.0
208.469,0.04131,1259.78113,0.00506,0.00506,25664.05102,273.89,0.0
210.041,0.04144,1261.9256,0.00516,0.00516,25707.73761,273.89,0.0
211.428,0.04156,1264.22561,0.00526,0.00526,25754.59336,273.89,0.0
212.934,0.04168,1266.78797,0.00536,0.00536,25806.79376,273.89,0.0
214.374,0.0418,1268.31564,0.00546,0.00546,25837.91437,273.89,0.0
215.818,0.04192,1270.31883,0.00556,0.00556,25878.72393,273.89,0.0
217.276,0.04204,1272.43673,0.00566,0.00566,25921.86832,273.89,0.0
218.656,0.04216,1274.19393,0.00576,0.00576,25957.66743,273.89,0.0
220.097,0.04228,1275.82796,0.00586,0.00586,25990.95466,273.89,0.0
221.475,0.04239,1277.59339,0.00596,0.00596,26026.91975,273.89,0.0
222.905,0.04251,1279.15751,0.00606,0.00606,26058.78397,273.89,0.0
224.331,0.04263,1280.4102,0.00616,0.00616,26084.30322,273.89,0.0
225.696,0.04274,1282.3741,0.00626,0.00626,26124.31165,273.89,0.0
227.062,0.04286,1283.61559,0.00636,0.00636,26149.60295,273.89,0.0
228.506,0.04298,1285.49727,0.00646,0.00646,26187.93606,273.89,0.0
229.87,0.04309,1286.60738,0.00656,0.00656,26210.55173,273.89,0.0
231.237,0.04321,1287.64514,0.00666,0.00666,26231.69347,273.89,0.0
232.623,0.04332,1289.14987,0.00676,0.00676,26262.34712,273.89,0.0
234.021,0.04344,1290.56371,0.00686,0.00686,26291.14841,273.89,0.0
235.415,0.04355,1291.9063,0.00696,0.00696,26318.50011,273.89,0.0
236.869,0.04367,1293.75691,0.00706,0.00706,26356.20027,273.89,0.0
238.227,0.04379,1294.75428,0.00716,0.00716,26376.51874,273.89,0.0
239.585,0.0439,1296.4454,0.00726,0.00726,26410.97007,273.89,0.0
240.944,0.04401,1297.34573,0.00736,0.00736,26429.31224,273.89,0.0
242.323,0.04413,1298.93663,0.00746,0.00746,26461.72088,273.89,0.0
243.661,0.04424,1299.84004,0.00756,0.00756,26480.12502,273.89,0.0
245.086,0.04436,1301.3227,0.00766,0.00766,26510.32941,273.89,0.0
246.435,0.04447,1302.80262,0.00776,0.00776,26540.47847,273.89,0.0
247.901,0.04459,1303.82765,0.00786,0.00786,26561.35907,273.89,0.0
249.318,0.04471,1305.26333,0.00796,0.00796,26590.6074,273.89,0.0
250.709,0.04483,1306.36081,0.00806,0.00806,26612.96414,273.89,0.0
252.071,0.04494,1307.76192,0.00816,0.00816,26641.5087,273.89,0.0
253.438,0.04506,1309.04293,0.00826,0.00826,26667.60558,273.89,0.0
254.799,0.04517,1310.62702,0.00836,0.00836,26699.87479,273.89,0.0
256.203,0.04529,1311.73954,0.00846,0.00846,26722.53915,273.89,0.0
257.566,0.0454,1312.94054,0.00856,0.00856,26747.00497,273.89,0.0
258.953,0.04552,1313.82737,0.00866,0.00866,26765.07272,273.89,0.0
260.328,0.04563,1315.26513,0.00876,0.00876,26794.3631,273.89,0.0
261.734,0.04575,1316.61926,0.00886,0.00886,26821.94939,273.89,0.0
263.13,0.04586,1318.00225,0.00896,0.00896,26850.12215,273.89,0.0
264.508,0.04598,1319.46142,0.00906,0.00906,26879.84851,273.89,0.0
265.907,0.0461,1320.64452,0.00916,0.00916,26903.95139,273.89,0.0
267.281,0.04621,1321.59809,0.00926,0.00926,26923.37577,273.89,0.0
268.672,0.04633,1322.63531,0.00936,0.00936,26944.50644,273.89,0.0
270.074,0.04644,1323.96408,0.00946,0.00946,26971.57487,273.89,0.0
271.482,0.04656,1325.28132,0.00956,0.00956,26998.41092,273.89,0.0
272.907,0.04668,1326.47353,0.00966,0.00966,27022.69748,273.89,0.0
274.344,0.0468,1327.94445,0.00976,0.00976,27052.66286,273.89,0.0
275.705,0.04691,1329.57113,0.00986,0.00986,27085.80182,273.89,0.0
277.106,0.04703,1330.72865,0.00996,0.00996,27109.3824,273.89,0.0
278.492,0.04714,1331.6763,0.01006,0.01006,27128.68727,273.89,0.0
279.874,0.04726,1333.06017,0.01016,0.01016,27156.87995,273.89,0.0
281.276,0.04738,1334.55128,0.01026,0.01026,27187.25696,273.89,0.0
282.689,0.04749,1335.63482,0.01036,0.01036,27209.33042,273.89,0.0
284.095,0.04761,1336.63944,0.01046,0.01046,27229.79717,273.89,0.0
285.56,0.04773,1338.36601,0.01056,0.01056,27264.96997,273.89,0.0
286.96,0.04785,1339.29005,0.01066,0.01066,27283.7946,273.89,0.0
288.361,0.04796,1340.00575,0.01076,0.01076,27298.3745,273.89,0.0
289.761,0.04808,1341.63254,0.01086,0.01086,27331.51568,273.89,0.0
291.154,0.0482,1343.25505,0.01096,0.01096,27364.56833,273.89,0.0
292.511,0.04831,1343.81499,0.01106,0.01106,27375.97464,273.89,0.0
293.923,0.04843,1345.20117,0.01116,0.01116,27404.2138,273.89,0.0
295.309,0.04855,1346.73476,0.01126,0.01126,27435.45613,273.89,0.0
296.762,0.04867,1347.68669,0.01136,0.01136,27454.84953,273.89,0.0
298.16,0.04878,1349.04652,0.01146,0.01146,27482.5509,273.89,0.0
299.577,0.0489,1350.43566,0.01156,0.01156,27510.84981,273.89,0.0
300.96,0.04902,1351.381,0.01166,0.01166,27530.10821,273.89,0.0
302.364,0.04913,1352.81569,0.01176,0.01176,27559.33662,273.89,0.0
303.738,0.04925,1353.85532,0.01186,0.01186,27580.51599,273.89,0.0
305.138,0.04936,1355.14918,0.01196,0.01196,27606.87401,273.89,0.0
306.49,0.04948,1356.26324,0.01206,0.01206,27629.56935,273.89,0.0
307.919,0.0496,1357.64842,0.01216,0.01216,27657.78859,273.89,0.0
309.303,0.04971,1358.55622,0.01226,0.01226,27676.28126,273.89,0.0
310.722,0.04983,1359.92802,0.01236,0.01236,27704.22607,273.89,0.0
312.107,0.04995,1361.22253,0.01246,0.01246,27730.59958,273.89,0.0
313.551,0.05007,1362.28116,0.01256,0.01256,27752.16403,273.89,0.0
314.992,0.05019,1363.6917,0.01266,0.01266,27780.90114,273.89,0.0
316.343,0.0503,1364.96448,0.01276,0.01276,27806.82982,273.89,0.0
317.785,0.05042,1365.95955,0.01286,0.01286,27827.0996,273.89,0.0
319.176,0.05053,1367.65187,0.01296,0.01296,27861.57527,273.89,0.0
320.602,0.05065,1368.54112,0.01306,0.01306,27879.69171,273.89,0.0
321.974,0.05077,1369.60962,0.01316,0.01316,27901.45976,273.89,0.0
323.435,0.05089,1371.07505,0.01326,0.01326,27931.31227,273.89,0.0
324.839,0.05101,1372.04827,0.01336,0.01336,27951.13943,273.89,0.0
326.249,0.05112,1373.20634,0.01346,0.01346,27974.73108,273.89,0.0
327.587,0.05124,1374.92995,0.01356,0.01356,28009.84412,273.89,0.0
329.019,0.05135,1375.72556,0.01366,0.01366,28026.05287,273.89,0.0
330.402,0.05147,1376.44972,0.01376,0.01376,28040.80539,273.89,0.0
331.835,0.05159,1377.93435,0.01386,0.01386,28071.04962,273.89,0.0
333.243,0.05171,1378.81669,0.01396,0.01396,28089.02442,273.89,0.0
334.67,0.05183,1380.4381,0.01406,0.01406,28122.05493,273.89,0.0
336.1,0.05195,1381.9234,0.01416,0.01416,28152.31244,273.89,0.0
337.515,0.05206,1383.02779,0.01426,0.01426,28174.81303,273.89,0.0
338.924,0.05218,1384.18696,0.01436,0.01436,28198.4268,273.89,0.0
340.275,0.05229,1384.76304,0.01446,0.01446,28210.16287,273.89,0.0
341.707,0.05241,1385.94032,0.01456,0.01456,28234.14624,273.89,0.0
343.094,0.05253,1387.10004,0.01466,0.01466,28257.77108,273.89,0.0
344.468,0.05264,1388.67809,0.01476,0.01476,28289.91857,273.89,0.0
345.906,0.05276,1389.5107,0.01486,0.01486,28306.87977,273.89,0.0
347.293,0.05288,1391.14221,0.01496,0.01496,28340.11832,273.89,0.0
348.74,0.053,1391.53958,0.01506,0.01506,28348.21163,273.89,0.0
350.155,0.05312,1392.97394,0.01516,0.01516,28377.4334,273.89,0.0
351.533,0.05323,1394.48756,0.01526,0.01526,28408.26853,273.89,0.0
352.949,0.05335,1395.22664,0.01536,0.01536,28423.32425,273.89,0.0
354.328,0.05346,1396.75475,0.01546,0.01546,28454.45592,273.89,0.0
355.693,0.05358,1397.46869,0.01556,0.01556,28469.00042,273.89,0.0
357.106,0.05369,1398.39241,0.01566,0.01566,28487.81841,273.89,0.0
358.509,0.05381,1399.60756,0.01576,0.01576,28512.57193,273.89,0.0
359.904,0.05393,1400.71064,0.01586,0.01586,28535.04375,273.89,0.0
361.266,0.05404,1402.18134,0.01596,0.01596,28565.0047,273.89,0.0
362.758,0.05417,1403.19528,0.01606,0.01606,28585.66177,273.89,0.0
364.135,0.05428,1404.07695,0.01616,0.01616,28603.62108,273.89,0.0
365.538,0.0544,1405.11055,0.01626,0.01626,28624.67873,273.89,0.0
366.968,0.05452,1406.41901,0.01636,0.01636,28651.3333,273.89,0.0
368.352,0.05463,1407.30529,0.01646,0.01646,28669.38999,273.89,0.0
369.77,0.05475,1408.5177,0.01656,0.01656,28694.08818,273.89,0.0
371.134,0.05486,1409.52703,0.01666,0.01666,28714.6501,273.89,0.0
372.579,0.05499,1410.70004,0.01676,0.01676,28738.54715,273.89,0.0
374.036,0.05511,1412.18259,0.01686,0.01686,28768.74933,273.89,0.0
375.437,0.05522,1413.20597,0.01696,0.01696,28789.59673,273.89,0.0
376.851,0.05534,1414.23188,0.01706,0.01706,28810.49725,273.89,0.0
378.263,0.05546,1415.29852,0.01716,0.01716,28832.22546,273.89,0.0
379.635,0.05557,1416.04397,0.01726,0.01726,28847.41176,273.89,0.0
381.054,0.05569,1417.04046,0.01736,0.01736,28867.71252,273.89,0.0
382.437,0.05581,1418.26,0.01746,0.01746,28892.55678,273.89,0.0
383.871,0.05593,1419.33849,0.01756,0.01756,28914.52844,273.89,0.0
385.303,0.05604,1420.36759,0.01766,0.01766,28935.49314,273.89,0.0
386.719,0.05616,1421.64542,0.01776,0.01776,28961.52362,273.89,0.0
388.133,0.05628,1422.95904,0.01786,0.01786,28988.28443,273.89,0.0
389.537,0.0564,1423.95366,0.01796,0.01796,29008.54757,273.89,0.0
390.916,0.05651,1424.90197,0.01806,0.01806,29027.86572,273.89,0.0
392.312,0.05663,1425.82403,0.01816,0.01816,29046.65052,273.89,0.0
393.696,0.05674,1426.71229,0.01826,0.01826,29064.74482,273.89,0.0
395.11,0.05686,1427.75445,0.01836,0.01836,29085.97509,273.89,0.0
396.521,0.05698,1429.21384,0.01846,0.01846,29115.70588,273.89,0.0
398.004,0.0571,1429.90309,0.01856,0.01856,29129.748,273.89,0.0
399.405,0.05722,1430.92768,0.01866,0.01866,29150.61974,273.89,0.0
400.826,0.05734,1432.1526,0.01876,0.01876,29175.57466,273.89,0.0
402.208,0.05745,1432.91199,0.01886,0.01886,29191.04423,273.89,0.0
403.584,0.05757,1434.39048,0.01896,0.01896,29221.16452,273.89,0.0
404.96,0.05768,1435.09433,0.01906,0.01906,29235.5032,273.89,0.0
406.392,0.0578,1436.32353,0.01916,0.01916,29260.54442,273.89,0.0
407.747,0.05792,1436.92848,0.01926,0.01926,29272.86696,273.89,0.0
409.157,0.05803,1438.03748,0.01936,0.01936,29295.4605,273.89,0.0
410.564,0.05815,1439.27931,0.01946,0.01946,29320.75845,273.89,0.0
411.966,0.05827,1440.46065,0.01956,0.01956,29344.8237,273.89,0.0
413.333,0.05838,1441.19886,0.01966,0.01966,29359.86393,273.89,0.0
414.695,0.05849,1441.9162,0.01976,0.01976,29374.47703,273.89,0.0
416.108,0.05861,1443.08986,0.01986,0.01986,29398.38736,273.89,0.0
417.493,0.05873,1443.99722,0.01996,0.01996,29416.87117,273.89,0.0
418.942,0.05885,1444.95189,0.02006,0.02006,29436.31989,273.89,0.0
420.327,0.05896,1445.97736,0.02016,0.02016,29457.20935,273.89,0.0
421.765,0.05908,1446.75421,0.02026,0.02026,29473.03522,273.89,0.0
423.188,0.0592,1447.93368,0.02036,0.02036,29497.06506,273.89,0.0
424.559,0.05932,1449.22118,0.02046,0.02046,29523.29251,273.89,0.0
425.955,0.05943,1449.97639,0.02056,0.02056,29538.67798,273.89,0.0
427.343,0.05955,1451.28321,0.02066,0.02066,29565.29937,273.89,0.0
428.676,0.05966,1451.64885,0.02076,0.02076,29572.74866,273.89,0.0
430.127,0.05978,1453.05852,0.02086,0.02086,29601.46585,273.89,0.0
431.5,0.05989,1453.65314,0.02096,0.02096,29613.58036,273.89,0.0
432.903,0.06001,1454.6762,0.02106,0.02106,29634.42112,273.89,0.0
434.339,0.06013,1455.94382,0.02116,0.02116,29660.24578,273.89,0.0
435.759,0.06025,1457.02857,0.02126,0.02126,29682.34359,273.89,0.0
437.134,0.06036,1457.41474,0.02136,0.02136,29690.21116,273.89,0.0
438.554,0.06048,1458.34515,0.02146,0.02146,29709.16415,273.89,0.0
439.927,0.0606,1459.4153,0.02156,0.02156,29730.9654,273.89,0.0
441.311,0.06071,1460.79598,0.02166,0.02166,29759.09168,273.89,0.0
442.697,0.06083,1461.46832,0.02176,0.02176,29772.78856,273.89,0.0
444.104,0.06095,1462.47985,0.02186,0.02186,29793.39695,273.89,0.0
445.484,0.06106,1463.0141,0.02196,0.02196,29804.27876,273.89,0.0
446.962,0.06118,1464.13837,0.02207,0.02207,29827.18213,273.89,0.0
448.381,0.0613,1465.15572,0.02217,0.02217,29847.90782,273.89,0.0
449.772,0.06142,1466.06373,0.02227,0.02227,29866.40712,273.89,0.0
451.137,0.06153,1466.70764,0.02237,0.02237,29879.52416,273.89,0.0
452.536,0.06165,1467.84321,0.02247,0.02247,29902.6577,273.89,0.0
453.928,0.06176,1468.74739,0.02257,0.02257,29921.07733,273.89,0.0
455.337,0.06188,1469.61512,0.02267,0.02267,29938.75557,273.89,0.0
456.691,0.06199,1470.90821,0.02277,0.02277,29965.0981,273.89,0.0
458.121,0.06211,1471.64005,0.02287,0.02287,29980.00555,273.89,0.0
459.466,0.06222,1472.26826,0.02297,0.02297,29992.8039,273.89,0.0
460.857,0.06234,1473.38243,0.02307,0.02307,30015.50146,273.89,0.0
462.289,0.06246,1474.18858,0.02317,0.02317,30031.92487,273.89,0.0
463.708,0.06257,1474.60285,0.02327,0.02327,30040.36342,273.89,0.0
465.079,0.0627,1475.90648,0.02337,0.02337,30066.92062,273.89,0.0
466.471,0.06281,1476.43897,0.02347,0.02347,30077.76924,273.89,0.0
467.899,0.06293,1477.47037,0.02357,0.02357,30098.78041,273.89,0.0
469.26,0.06304,1478.42076,0.02367,0.02367,30118.14061,273.89,0.0
470.687,0.06316,1479.18816,0.02377,0.02377,30133.77395,273.89,0.0
472.095,0.06328,1479.83602,0.02387,0.02387,30146.97288,273.89,0.0
473.518,0.0634,1480.78608,0.02397,0.02397,30166.32865,273.89,0.0
474.898,0.06351,1482.05074,0.02407,0.02407,30192.09135,273.89,0.0
476.298,0.06363,1482.67698,0.02417,0.02417,30204.84766,273.89,0.0
477.645,0.06374,1483.92133,0.02427,0.02427,30230.19872,273.89,0.0
479.029,0.06386,1484.28862,0.02437,0.02437,30237.68121,273.89,0.0
480.413,0.06397,1485.35175,0.02447,0.02447,30259.33861,273.89,0.0
481.779,0.06409,1485.87733,0.02457,0.02457,30270.04559,273.89,0.0
483.18,0.0642,1486.57546,0.02467,0.02467,30284.26697,273.89,0.0
484.629,0.06432,1487.80214,0.02477,0.02477,30309.25729,273.89,0.0
485.972,0.06443,1488.64814,0.02487,0.02487,30326.49292,273.89,0.0
487.39,0.06455,1489.63574,0.02497,0.02497,30346.61221,273.89,0.0
488.745,0.06467,1489.93728,0.02507,0.02507,30352.75356,273.89,0.0
490.154,0.06478,1490.57888,0.02517,0.02517,30365.82413,273.89,0.0
491.503,0.06489,1491.59876,0.02527,0.02527,30386.60071,273.89,0.0
492.887,0.06501,1492.73992,0.02537,0.02537,30409.84933,273.89,0.0
494.231,0.06512,1492.90293,0.02547,0.02547,30413.16898,273.89,0.0
495.634,0.06524,1494.40909,0.02557,0.02557,30443.85361,273.89,0.0
497.026,0.06536,1495.08253,0.02567,0.02567,30457.57262,273.89,0.0
498.445,0.06547,1495.53028,0.02577,0.02577,30466.6928,273.89,0.0
499.851,0.06559,1496.39055,0.02587,0.02587,30484.21834,273.89,0.0
501.227,0.06571,1497.72162,0.02597,0.02597,30511.33546,273.89,0.0
502.569,0.06582,1498.26509,0.02607,0.02607,30522.4076,273.89,0.0
503.935,0.06593,1498.59604,0.02617,0.02617,30529.1487,273.89,0.0
505.299,0.06605,1499.84841,0.02627,0.02627,30554.66132,273.89,0.0
506.675,0.06616,1500.1449,0.02637,0.02637,30560.70308,273.89,0.0
508.05,0.06627,1501.22449,0.02647,0.02647,30582.69466,273.89,0.0
509.434,0.06639,1501.9718,0.02657,0.02657,30597.91857,273.89,0.0
510.799,0.0665,1502.70682,0.02667,0.02667,30612.89241,273.89,0.0
512.214,0.06662,1503.39255,0.02677,0.02677,30626.86371,273.89,0.0
513.554,0.06673,1504.42615,0.02687,0.02687,30647.91914,273.89,0.0
515.012,0.06685,1504.84371,0.02697,0.02697,30656.4263,273.89,0.0
516.342,0.06696,1505.56106,0.02707,0.02707,30671.0394,273.89,0.0
517.708,0.06708,1506.71474,0.02717,0.02717,30694.54252,273.89,0.0
519.093,0.06719,1506.89136,0.02727,0.02727,30698.14102,273.89,0.0
520.468,0.06731,1508.33297,0.02737,0.02737,30727.50886,273.89,0.0
521.888,0.06743,1509.03945,0.02747,0.02747,30741.90065,273.89,0.0
523.265,0.06754,1509.19686,0.02757,0.02757,30745.10743,273.89,0.0
524.653,0.06766,1510.6343,0.02767,0.02767,30774.39117,273.89,0.0
525.983,0.06777,1511.03737,0.02777,0.02777,30782.60177,273.89,0.0
527.347,0.06788,1511.37349,0.02787,0.02787,30789.4491,273.89,0.0
528.72,0.068,1512.67558,0.02797,0.02797,30815.97532,273.89,0.0
530.072,0.06811,1512.92147,0.02807,0.02807,30820.98357,273.89,0.0
531.469,0.06822,1514.09513,0.02817,0.02817,30844.8939,273.89,0.0
532.881,0.06834,1514.58602,0.02827,0.02827,30854.8949,273.89,0.0
534.24,0.06846,1515.6936,0.02837,0.02837,30877.45745,273.89,0.0
535.654,0.06857,1516.16692,0.02847,0.02847,30887.09993,273.89,0.0
536.989,0.06869,1517.19931,0.02857,0.02857,30908.13102,273.89,0.0
538.347,0.0688,1517.1441,0.02867,0.02867,30907.00677,273.89,0.0
539.705,0.06891,1518.3688,0.02877,0.02877,30931.95726,273.89,0.0
541.088,0.06903,1518.83192,0.02887,0.02887,30941.3917,273.89,0.0
542.428,0.06914,1519.72215,0.02897,0.02897,30959.52584,273.89,0.0
543.823,0.06925,1520.4159,0.02907,0.02907,30973.6587,273.89,0.0
545.155,0.06937,1521.15729,0.02917,0.02917,30988.76311,273.89,0.0
546.615,0.06949,1521.12644,0.02927,0.02927,30988.13459,273.89,0.0
547.981,0.0696,1522.45367,0.02937,0.02937,31015.17203,273.89,0.0
549.368,0.06972,1522.8697,0.02947,0.02947,31023.6482,273.89,0.0
550.697,0.06983,1523.33666,0.02957,0.02957,31033.16011,273.89,0.0
552.084,0.06994,1524.14501,0.02967,0.02967,31049.62779,273.89,0.0
553.4,0.07005,1524.70132,0.02977,0.02977,31060.96107,273.89,0.0
554.805,0.07017,1525.41735,0.02987,0.02987,31075.54761,273.89,0.0
556.165,0.07028,1526.19255,0.02997,0.02997,31091.34029,273.89,0.0
557.569,0.0704,1526.90506,0.03007,0.03007,31105.85602,273.89,0.0
558.887,0.07051,1527.18004,0.03017,0.03017,31111.45737,273.89,0.0
560.289,0.07063,1527.87521,0.03027,0.03027,31125.619,273.89,0.0
561.644,0.07074,1529.32319,0.03037,0.03037,31155.11741,273.89,0.0
563.03,0.07085,1529.15634,0.03047,0.03047,31151.71809,273.89,0.0
564.409,0.07097,1530.18576,0.03057,0.03057,31172.68943,273.89,0.0
565.761,0.07108,1530.76117,0.03067,0.03067,31184.41222,273.89,0.0
567.145,0.0712,1531.31452,0.03077,0.03077,31195.68354,273.89,0.0
568.481,0.07131,1531.96579,0.03087,0.03087,31208.95107,273.89,0.0
569.871,0.07143,1532.6659,0.03097,0.03097,31223.2145,273.89,0.0
571.269,0.07154,1533.24615,0.03107,0.03107,31235.03467,273.89,0.0
572.634,0.07166,1534.22365,0.03117,0.03117,31254.94814,273.89,0.0
573.971,0.07177,1535.0152,0.03127,0.03127,31271.075,273.89,0.0
575.338,0.07188,1535.08743,0.03137,0.03137,31272.5445,273.89,0.0
576.659,0.07199,1535.77492,0.03147,0.03147,31286.55121,273.89,0.0
578.022,0.07211,1536.56581,0.03157,0.03157,31302.66258,273.89,0.0
579.36,0.07222,1537.35528,0.03167,0.03167,31318.74518,273.89,0.0
580.725,0.07233,1537.51005,0.03177,0.03177,31321.89885,273.89,0.0
582.112,0.07245,1538.47932,0.03187,0.03187,31341.64412,273.89,0.0
583.537,0.07256,1538.81752,0.03197,0.03197,31348.5335,273.89,0.0
584.871,0.07268,1539.65144,0.03207,0.03207,31365.52347,273.89,0.0
586.206,0.07279,1540.3037,0.03217,0.03217,31378.81093,273.89,0.0
587.54,0.0729,1540.88328,0.03227,0.03227,31390.61782,273.89,0.0
588.882,0.07301,1541.64015,0.03237,0.03237,31406.03648,273.89,0.0
590.246,0.07312,1541.93071,0.03247,0.03247,31411.95653,273.89,0.0
591.631,0.07324,1542.61468,0.03257,0.03257,31425.8902,273.89,0.0
592.965,0.07335,1543.34674,0.03267,0.03267,31440.80207,273.89,0.0
594.365,0.07347,1543.51173,0.03277,0.03277,31444.16377,273.89,0.0
595.742,0.07358,1544.53292,0.03287,0.03287,31464.96691,273.89,0.0
597.118,0.0737,1544.68539,0.03297,0.03297,31468.0741,273.89,0.0
598.434,0.07381,1545.37847,0.03307,0.03307,31482.19368,273.89,0.0
599.797,0.07392,1545.81832,0.03317,0.03317,31491.15452,273.89,0.0
601.104,0.07403,1546.31042,0.03327,0.03327,31501.17765,273.89,0.0
602.466,0.07414,1547.0641,0.03337,0.03337,31516.53214,273.89,0.0
603.808,0.07425,1547.67739,0.03347,0.03347,31529.02509,273.89,0.0
605.183,0.07437,1548.21021,0.03357,0.03357,31539.88035,273.89,0.0
606.515,0.07448,1548.74929,0.03367,0.03367,31550.86175,273.89,0.0
607.891,0.07459,1549.59518,0.03377,0.03377,31568.09516,273.89,0.0
609.23,0.07471,1550.18826,0.03387,0.03387,31580.17647,273.89,0.0
610.57,0.07482,1550.40451,0.03397,0.03397,31584.58276,273.89,0.0
611.953,0.07493,1551.17532,0.03407,0.03407,31600.2847,273.89,0.0
613.271,0.07504,1551.81352,0.03417,0.03417,31613.28666,273.89,0.0
614.653,0.07516,1551.9852,0.03427,0.03427,31616.78336,273.89,0.0
616.0,0.07527,1552.34481,0.03437,0.03437,31624.11094,273.89,0.0
617.351,0.07538,1553.24404,0.03447,0.03447,31642.42877,273.89,0.0
618.723,0.0755,1553.51495,0.03457,0.03457,31647.94824,273.89,0.0
620.101,0.07561,1554.32758,0.03467,0.03467,31664.50223,273.89,0.0
621.429,0.07572,1554.95876,0.03477,0.03477,31677.36034,273.89,0.0
622.752,0.07583,1555.21331,0.03487,0.03487,31682.54784,273.89,0.0
624.118,0.07595,1556.15832,0.03497,0.03497,31701.79739,273.89,0.0
625.446,0.07606,1556.74175,0.03507,0.03507,31713.68395,273.89,0.0
626.756,0.07617,1557.19664,0.03517,0.03517,31722.9502,273.89,0.0
628.099,0.07628,1557.21354,0.03527,0.03527,31723.29544,273.89,0.0
629.438,0.07639,1557.64099,0.03537,0.03537,31732.00399,273.89,0.0
630.833,0.07651,1558.40082,0.03547,0.03547,31747.48241,273.89,0.0
632.185,0.07662,1558.7265,0.03557,0.03557,31754.11729,273.89,0.0
633.53,0.07673,1559.65296,0.03567,0.03567,31772.9906,273.89,0.0
634.838,0.07684,1559.9994,0.03577,0.03577,31780.04818,273.89,0.0
636.212,0.07695,1560.16833,0.03587,0.03587,31783.48955,273.89,0.0
637.518,0.07706,1560.76647,0.03597,0.03597,31795.67488,273.89,0.0
638.868,0.07718,1561.52103,0.03607,0.03607,31811.04707,273.89,0.0
640.221,0.07729,1561.95901,0.03617,0.03617,31819.96808,273.89,0.0
641.572,0.0774,1562.32839,0.03627,0.03627,31827.49483,273.89,0.0
642.918,0.07751,1563.23267,0.03637,0.03637,31845.91668,273.89,0.0
644.312,0.07763,1563.28767,0.03647,0.03647,31847.03651,273.89,0.0
645.618,0.07774,1563.84705,0.03657,0.03657,31858.43176,273.89,0.0
646.963,0.07785,1564.68559,0.03667,0.03667,31875.51468,273.89,0.0
648.296,0.07796,1564.63377,0.03677,0.03677,31874.45903,273.89,0.0
649.62,0.07807,1565.27242,0.03687,0.03687,31887.46984,273.89,0.0
650.927,0.07818,1565.85244,0.03697,0.03697,31899.28558,273.89,0.0
652.299,0.07829,1566.08614,0.03707,0.03707,31904.04596,273.89,0.0
653.623,0.07841,1566.65212,0.03717,0.03717,31915.57621,273.89,0.0
654.944,0.07852,1567.20536,0.03727,0.03727,31926.84753,273.89,0.0
656.28,0.07863,1567.87989,0.03737,0.03737,31940.58867,273.89,0.0
657.641,0.07874,1567.94268,0.03747,0.03747,31941.86784,273.89,0.0
658.974,0.07885,1568.67814,0.03757,0.03757,31956.85053,273.89,0.0
660.332,0.07896,1569.21546,0.03767,0.03767,31967.79652,273.89,0.0
661.658,0.07907,1569.24455,0.03777,0.03777,31968.38963,273.89,0.0
662.969,0.07918,1569.76069,0.03787,0.03787,31978.90407,273.89,0.0
664.322,0.0793,1570.77936,0.03797,0.03797,31999.65631,273.89,0.0
665.622,0.0794,1571.22074,0.03807,0.03807,32008.64814,273.89,0.0
667.01,0.07952,1571.336,0.03817,0.03817,32010.99624,273.89,0.0
668.374,0.07963,1571.40746,0.03827,0.03827,32012.45024,273.89,0.0
669.69,0.07974,1571.8225,0.03837,0.03837,32020.9065,273.89,0.0
670.997,0.07985,1572.47662,0.03847,0.03847,32034.23157,273.89,0.0
672.345,0.07996,1573.28244,0.03857,0.03857,32050.64835,273.89,0.0
673.652,0.08007,1573.86894,0.03867,0.03867,32062.59688,273.89,0.0
674.976,0.08018,1574.33459,0.03877,0.03877,32072.08222,273.89,0.0
676.314,0.08029,1574.14666,0.03887,0.03887,32068.25356,273.89,0.0
677.666,0.08041,1574.80363,0.03897,0.03897,32081.63839,273.89,0.0
679.035,0.08052,1575.55369,0.03907,0.03907,32096.91763,273.89,0.0
680.408,0.08064,1575.32921,0.03917,0.03917,32092.34537,273.89,0.0
681.739,0.08075,1576.04096,0.03927,0.03927,32106.84339,273.89,0.0
683.059,0.08086,1576.40156,0.03937,0.03937,32114.19088,273.89,0.0
684.384,0.08097,1576.63943,0.03947,0.03947,32119.03535,273.89,0.0
685.72,0.08108,1577.23504,0.03957,0.03957,32131.16978,273.89,0.0
687.01,0.08119,1577.61386,0.03967,0.03967,32138.88686,273.89,0.0
688.361,0.0813,1577.86172,0.03977,0.03977,32143.93716,273.89,0.0
689.727,0.08141,1578.94976,0.03987,0.03987,32166.10135,273.89,0.0
691.076,0.08153,1578.93878,0.03997,0.03997,32165.87783,273.89,0.0
692.402,0.08164,1579.11244,0.04007,0.04007,32169.41658,273.89,0.0
693.733,0.08175,1579.54394,0.04017,0.04017,32178.20701,273.89,0.0
695.004,0.08185,1580.49576,0.04027,0.04027,32197.59598,273.89,0.0
696.379,0.08197,1580.29499,0.04037,0.04037,32193.50617,273.89,0.0
697.656,0.08207,1581.22375,0.04047,0.04047,32212.42596,273.89,0.0
698.974,0.08219,1581.78204,0.04057,0.04057,32223.8013,273.89,0.0
700.283,0.08229,1581.74417,0.04067,0.04067,32223.02893,273.89,0.0
701.667,0.08241,1581.91936,0.04077,0.04077,32226.59866,273.89,0.0
702.966,0.08252,1582.69906,0.04087,0.04087,32242.48208,273.89,0.0
704.335,0.08263,1582.64615,0.04097,0.04097,32241.4043,273.89,0.0
705.641,0.08274,1583.1253,0.04107,0.04107,32251.16407,273.89,0.0
706.965,0.08285,1583.69731,0.04117,0.04117,32262.81825,273.89,0.0
708.297,0.08296,1584.07722,0.04127,0.04127,32270.55746,273.89,0.0
709.626,0.08307,1584.82443,0.04137,0.04137,32285.77916,273.89,0.0
710.921,0.08318,1585.08502,0.04147,0.04147,32291.08839,273.89,0.0
712.264,0.08329,1584.98184,0.04157,0.04157,32288.98595,273.89,0.0
713.637,0.08341,1585.65451,0.04167,0.04167,32302.68946,273.89,0.0
714.973,0.08352,1586.31949,0.04177,0.04177,32316.23585,273.89,0.0
716.331,0.08363,1585.84606,0.04187,0.04187,32306.59116,273.89,0.0
717.593,0.08374,1586.96033,0.04197,0.04197,32329.29092,273.89,0.0
718.919,0.08385,1587.29524,0.04207,0.04207,32336.11391,273.89,0.0
720.237,0.08395,1587.23838,0.04217,0.04217,32334.95646,273.89,0.0
721.576,0.08407,1587.46198,0.04227,0.04227,32339.51102,273.89,0.0
722.857,0.08418,1588.20578,0.04237,0.04237,32354.66412,273.89,0.0
724.211,0.08429,1588.03037,0.04247,0.04247,32351.08996,273.89,0.0
725.56,0.0844,1589.14794,0.04257,0.04257,32373.85833,273.89,0.0
726.912,0.08451,1588.87143,0.04267,0.04267,32368.22378,273.89,0.0
728.185,0.08462,1589.05628,0.04277,0.04277,32371.99048,273.89,0.0
729.523,0.08473,1589.69349,0.04287,0.04287,32384.97031,273.89,0.0
730.813,0.08484,1589.87253,0.04297,0.04297,32388.6175,273.89,0.0
732.082,0.08494,1590.47791,0.04307,0.04307,32400.9511,273.89,0.0
733.411,0.08505,1590.63982,0.04317,0.04317,32404.24862,273.89,0.0
734.714,0.08516,1591.00448,0.04327,0.04327,32411.678,273.89,0.0
736.085,0.08528,1591.5384,0.04337,0.04337,32422.55539,273.89,0.0
737.434,0.08539,1591.75234,0.04347,0.04347,32426.91298,273.89,0.0
738.732,0.0855,1592.04323,0.04357,0.04357,32432.83966,273.89,0.0
740.053,0.08561,1592.08165,0.04367,0.04367,32433.6231,273.89,0.0
741.349,0.08571,1592.58868,0.04377,0.04377,32443.95164,273.89,0.0
742.653,0.08582,1593.18725,0.04387,0.04387,32456.14582,273.89,0.0
743.972,0.08593,1593.2327,0.04397,0.04397,32457.0709,273.89,0.0
745.28,0.08604,1593.79911,0.04407,0.04407,32468.61,273.89,0.0
746.574,0.08615,1594.281,0.04417,0.04417,32478.42731,273.89,0.0
747.861,0.08626,1593.99867,0.04427,0.04427,32472.67546,273.89,0.0
749.201,0.08637,1594.51734,0.04437,0.04437,32483.2408,273.89,0.0
750.528,0.08648,1594.91328,0.04447,0.04447,32491.30755,273.89,0.0
751.807,0.08659,1595.18452,0.04457,0.04457,32496.83366,273.89,0.0
753.098,0.08669,1595.90724,0.04467,0.04467,32511.55742,273.89,0.0
754.442,0.08681,1595.88024,0.04477,0.04477,32511.00636,273.89,0.0
755.707,0.08691,1596.32184,0.04487,0.04487,32520.00261,273.89,0.0
757.047,0.08702,1596.76872,0.04497,0.04497,32529.1073,273.89,0.0
758.328,0.08713,1596.69276,0.04507,0.04507,32527.55813,273.89,0.0
759.655,0.08724,1597.16729,0.04518,0.04518,32537.22717,273.89,0.0
761.014,0.08735,1597.6314,0.04528,0.04528,32546.68153,273.89,0.0
762.336,0.08746,1598.06104,0.04538,0.04538,32555.43434,273.89,0.0
763.6,0.08757,1597.8123,0.04548,0.04548,32550.36634,273.89,0.0
764.913,0.08768,1598.03041,0.04558,0.04558,32554.81025,273.89,0.0
766.212,0.08779,1598.546,0.04568,0.04568,32565.31362,273.89,0.0
767.499,0.0879,1599.2077,0.04578,0.04578,32578.79361,273.89,0.0
768.831,0.088,1599.0201,0.04588,0.04588,32574.97159,273.89,0.0
770.122,0.08811,1599.67158,0.04598,0.04598,32588.24355,273.89,0.0
771.416,0.08822,1599.71758,0.04608,0.04608,32589.17969,273.89,0.0
772.773,0.08833,1600.08849,0.04618,0.04618,32596.73743,273.89,0.0
774.048,0.08844,1600.14854,0.04628,0.04628,32597.95906,273.89,0.0
775.369,0.08855,1600.38092,0.04638,0.04638,32602.69288,273.89,0.0
776.624,0.08865,1600.89124,0.04648,0.04648,32613.09002,273.89,0.0
777.909,0.08876,1600.80913,0.04658,0.04658,32611.41692,273.89,0.0
779.182,0.08887,1601.60573,0.04668,0.04668,32627.64558,273.89,0.0
780.525,0.08898,1601.77983,0.04678,0.04678,32631.19097,273.89,0.0
781.824,0.08909,1601.83175,0.04688,0.04688,32632.24883,273.89,0.0
783.152,0.0892,1601.93812,0.04698,0.04698,32634.41767,273.89,0.0
784.434,0.08931,1602.67796,0.04708,0.04708,32649.48888,273.89,0.0
785.748,0.08942,1603.13889,0.04718,0.04718,32658.87906,273.89,0.0
787.006,0.08952,1602.67171,0.04728,0.04728,32649.36052,273.89,0.0
788.294,0.08963,1603.42868,0.04738,0.04738,32664.7814,273.89,0.0
789.575,0.08973,1603.13472,0.04748,0.04748,32658.79275,273.89,0.0
790.868,0.08984,1603.93417,0.04758,0.04758,32675.07896,273.89,0.0
792.166,0.08995,1604.05294,0.04768,0.04768,32677.50009,273.89,0.0
793.458,0.09006,1603.85821,0.04778,0.04778,32673.532,273.89,0.0
794.737,0.09016,1604.65218,0.04788,0.04788,32689.70755,273.89,0.0
796.048,0.09027,1604.9704,0.04798,0.04798,32696.18972,273.89,0.0
797.368,0.09038,1604.94241,0.04808,0.04808,32695.61874,273.89,0.0
798.656,0.09049,1604.9895,0.04818,0.04818,32696.57922,273.89,0.0
799.968,0.0906,1605.26996,0.04828,0.04828,32702.29345,273.89,0.0
801.239,0.09071,1605.69785,0.04838,0.04838,32711.00864,273.89,0.0
802.536,0.09081,1605.67359,0.04848,0.04848,32710.51511,273.89,0.0
803.785,0.09092,1606.27754,0.04858,0.04858,32722.81774,273.89,0.0
805.106,0.09103,1606.0119,0.04868,0.04868,32717.40671,273.89,0.0
806.416,0.09114,1606.30773,0.04878,0.04878,32723.43298,273.89,0.0
807.721,0.09125,1606.90565,0.04888,0.04888,32735.61388,273.89,0.0
808.996,0.09135,1606.89061,0.04898,0.04898,32735.30847,273.89,0.0
810.297,0.09146,1607.02683,0.04908,0.04908,32738.0837,273.89,0.0
811.569,0.09157,1607.64583,0.04918,0.04918,32750.69395,273.89,0.0
812.836,0.09167,1607.48435,0.04928,0.04928,32747.40307,273.89,0.0
814.148,0.09178,1608.00466,0.04938,0.04938,32758.00382,273.89,0.0
815.452,0.09189,1608.42036,0.04948,0.04948,32766.47114,273.89,0.0
816.688,0.09199,1608.68315,0.04958,0.04958,32771.82462,273.89,0.0
818.037,0.09211,1609.01466,0.04968,0.04968,32778.57901,273.89,0.0
819.317,0.09221,1608.5927,0.04978,0.04978,32769.98333,273.89,0.0
820.591,0.09232,1609.30039,0.04988,0.04988,32784.39946,273.89,0.0
821.88,0.09243,1608.94649,0.04998,0.04998,32777.18918,273.89,0.0
823.172,0.09253,1609.5803,0.05008,0.05008,32790.10262,273.89,0.0
824.43,0.09264,1609.41488,0.05018,0.05018,32786.73207,273.89,0.0
825.717,0.09274,1609.85023,0.05028,0.05028,32795.59996,273.89,0.0
826.983,0.09285,1610.04957,0.05038,0.05038,32799.661,273.89,0.0
828.283,0.09296,1610.17372,0.05048,0.05048,32802.19057,273.89,0.0
829.595,0.09307,1610.69073,0.05058,0.05058,32812.72271,273.89,0.0
830.903,0.09318,1611.06878,0.05068,0.05068,32820.4243,273.89,0.0
832.202,0.09329,1610.9207,0.05078,0.05078,32817.40785,273.89,0.0
833.504,0.09339,1610.72026,0.05088,0.05088,32813.32468,273.89,0.0
834.748,0.0935,1611.17581,0.05098,0.05098,32822.60642,273.89,0.0
836.066,0.09361,1611.3633,0.05108,0.05108,32826.42402,273.89,0.0
837.321,0.09371,1611.68327,0.05118,0.05118,32832.94381,273.89,0.0
838.617,0.09382,1611.72499,0.05128,0.05128,32833.79364,273.89,0.0
839.885,0.09393,1612.42763,0.05138,0.05138,32848.10797,273.89,0.0
841.186,0.09403,1612.27812,0.05148,0.05148,32845.06053,273.89,0.0
842.442,0.09414,1612.25682,0.05158,0.05158,32844.62676,273.89,0.0
843.73,0.09425,1613.15463,0.05168,0.05168,32862.91804,273.89,0.0
844.999,0.09435,1612.62411,0.05178,0.05178,32852.10926,273.89,0.0
846.312,0.09446,1612.71841,0.05188,0.05188,32854.03023,273.89,0.0
847.586,0.09457,1613.46484,0.05198,0.05198,32869.23644,273.89,0.0
848.849,0.09467,1613.3397,0.05208,0.05208,32866.68695,273.89,0.0
850.142,0.09478,1613.33048,0.05218,0.05218,32866.50105,273.89,0.0
851.417,0.09489,1613.83543,0.05228,0.05228,32876.78753,273.89,0.0
852.687,0.09499,1613.88702,0.05238,0.05238,32877.83876,273.89,0.0
854.01,0.0951,1614.03861,0.05248,0.05248,32880.92603,273.89,0.0
855.276,0.09521,1614.12928,0.05258,0.05258,32882.77397,273.89,0.0
856.5,0.09531,1614.20787,0.05268,0.05268,32884.37404,273.89,0.0
857.815,0.09542,1614.24311,0.05278,0.05278,32885.09109,273.89,0.0
859.05,0.09552,1614.72577,0.05288,0.05288,32894.92389,273.89,0.0
860.315,0.09563,1614.707,0.05298,0.05298,32894.54324,273.89,0.0
861.559,0.09573,1614.72906,0.05308,0.05308,32894.9925,273.89,0.0
862.879,0.09584,1615.22654,0.05318,0.05318,32905.12628,273.89,0.0
864.148,0.09595,1615.4148,0.05328,0.05328,32908.96158,273.89,0.0
865.474,0.09606,1615.11282,0.05338,0.05338,32902.80916,273.89,0.0
866.72,0.09616,1615.70119,0.05348,0.05348,32914.79531,273.89,0.0
867.96,0.09627,1616.2069,0.05358,0.05358,32925.0973,273.89,0.0
869.218,0.09637,1615.66803,0.05368,0.05368,32914.12032,273.89,0.0
870.514,0.09648,1616.21447,0.05378,0.05378,32925.25221,273.89,0.0
871.776,0.09658,1616.12051,0.05388,0.05388,32923.33788,273.89,0.0
873.047,0.09669,1616.8047,0.05398,0.05398,32937.27599,273.89,0.0
874.326,0.0968,1616.2216,0.05408,0.05408,32925.39828,273.89,0.0
875.63,0.09691,1616.99965,0.05418,0.05418,32941.2485,273.89,0.0
876.885,0.09701,1616.74422,0.05428,0.05428,32936.04329,273.89,0.0
878.15,0.09711,1617.24301,0.05438,0.05438,32946.20584,273.89,0.0
879.397,0.09722,1617.21908,0.05448,0.05448,32945.71896,273.89,0.0
880.649,0.09732,1617.20031,0.05458,0.05458,32945.3361,273.89,0.0
881.917,0.09743,1617.57243,0.05468,0.05468,32952.91596,273.89,0.0
883.205,0.09754,1617.7653,0.05478,0.05478,32956.84643,273.89,0.0
884.44,0.09764,1618.20811,0.05488,0.05488,32965.86702,273.89,0.0
885.734,0.09775,1617.82721,0.05498,0.05498,32958.10568,273.89,0.0
886.961,0.09785,1618.38133,0.05508,0.05508,32969.39471,273.89,0.0
888.247,0.09796,1618.22535,0.05518,0.05518,32966.21669,273.89,0.0
889.522,0.09806,1617.92622,0.05528,0.05528,32960.12403,273.89,0.0
890.757,0.09817,1618.23973,0.05538,0.05538,32966.51104,273.89,0.0
892.027,0.09827,1618.80625,0.05548,0.05548,32978.05235,273.89,0.0
893.266,0.09838,1619.00427,0.05558,0.05558,32982.08462,273.89,0.0
894.563,0.09848,1618.53084,0.05568,0.05568,32972.43993,273.89,0.0
895.831,0.09859,1619.22008,0.05578,0.05578,32986.48205,273.89,0.0
897.118,0.0987,1618.82228,0.05588,0.05588,32978.37768,273.89,0.0
898.379,0.0988,1619.36004,0.05598,0.05598,32989.33252,273.89,0.0
899.643,0.09891,1619.16673,0.05608,0.05608,32985.39542,273.89,0.0
900.883,0.09901,1619.15631,0.05618,0.05618,32985.18296,273.89,0.0
902.131,0.09911,1619.42579,0.05628,0.05628,32990.67366,273.89,0.0
903.394,0.09922,1619.88946,0.05638,0.05638,33000.11917,273.89,0.0
904.632,0.09932,1620.14885,0.05648,0.05648,33005.40184,273.89,0.0
905.864,0.09942,1619.74193,0.05658,0.05658,32997.11378,273.89,0.0
907.14,0.09953,1619.74928,0.05668,0.05668,32997.26206,273.89,0.0
908.392,0.09964,1620.40604,0.05678,0.05678,33010.64246,273.89,0.0
909.66,0.09974,1619.88397,0.05688,0.05688,33000.00631,273.89,0.0
910.942,0.09985,1620.42876,0.05698,0.05698,33011.105,273.89,0.0
912.193,0.09995,1620.74468,0.05708,0.05708,33017.5407,273.89,0.0
913.378,0.10005,1620.573,0.05718,0.05718,33014.044,273.89,0.0
914.664,0.10016,1620.18847,0.05728,0.05728,33006.20963,273.89,0.0
915.879,0.10026,1620.36817,0.05738,0.05738,33009.87009,273.89,0.0
917.158,0.10037,1621.14095,0.05748,0.05748,33025.61409,273.89,0.0
918.439,0.10047,1620.60867,0.05758,0.05758,33014.7699,273.89,0.0
919.725,0.10058,1620.97047,0.05768,0.05768,33022.14173,273.89,0.0
920.995,0.10069,1620.89879,0.05778,0.05778,33020.68109,273.89,0.0
922.247,0.10079,1621.15291,0.05788,0.05788,33025.85753,273.89,0.0
923.461,0.10089,1621.26554,0.05798,0.05798,33028.15251,273.89,0.0
924.74,0.101,1621.30681,0.05808,0.05808,33028.99349,273.89,0.0
925.986,0.1011,1620.85807,0.05818,0.05818,33019.85117,273.89,0.0
927.245,0.10121,1621.38771,0.05828,0.05828,33030.64004,273.89,0.0
928.47,0.10131,1621.23513,0.05838,0.05838,33027.53284,273.89,0.0
929.72,0.10141,1621.52536,0.05848,0.05848,33033.44403,273.89,0.0
930.962,0.10152,1621.7426,0.05858,0.05858,33037.87023,273.89,0.0
932.24,0.10162,1622.14095,0.05868,0.05868,33045.98567,273.89,0.0
933.471,0.10173,1622.32097,0.05878,0.05878,33049.65278,273.89,0.0
934.729,0.10183,1621.75884,0.05888,0.05888,33038.2022,273.89,0.0
935.99,0.10194,1621.84644,0.05898,0.05898,33039.98596,273.89,0.0
937.212,0.10204,1621.89375,0.05908,0.05908,33040.94866,273.89,0.0
938.448,0.10214,1621.86675,0.05918,0.05918,33040.39981,273.89,0.0
939.709,0.10224,1622.5561,0.05928,0.05928,33054.44193,273.89,0.0
941.001,0.10235,1622.14062,0.05938,0.05938,33045.97903,273.89,0.0
942.241,0.10246,1622.20978,0.05948,0.05948,33047.38657,273.89,0.0
943.508,0.10256,1622.25983,0.05958,0.05958,33048.4068,273.89,0.0
944.717,0.10266,1622.47026,0.05968,0.05968,33052.69358,273.89,0.0
945.951,0.10277,1622.23535,0.05978,0.05978,33047.90886,273.89,0.0
947.146,0.10286,1622.34611,0.05988,0.05988,33050.16401,273.89,0.0
948.362,0.10297,1622.52998,0.05998,0.05998,33053.91078,273.89,0.0
949.593,0.10307,1622.79101,0.06008,0.06008,33059.22886,273.89,0.0
950.86,0.10317,1622.48563,0.06018,0.06018,33053.00784,273.89,0.0
952.109,0.10328,1622.63217,0.06028,0.06028,33055.99331,273.89,0.0
953.374,0.10338,1623.19749,0.06038,0.06038,33067.50807,273.89,0.0
954.644,0.10349,1622.67136,0.06048,0.06048,33056.79003,273.89,0.0
955.881,0.10359,1623.02899,0.06058,0.06058,33064.07555,273.89,0.0
957.095,0.1037,1623.06203,0.06068,0.06068,33064.75055,273.89,0.0
958.328,0.1038,1623.06587,0.06078,0.06078,33064.82801,273.89,0.0
959.561,0.1039,1623.44282,0.06088,0.06088,33072.50746,273.89,0.0
960.807,0.104,1623.14469,0.06098,0.06098,33066.4325,273.89,0.0
962.022,0.1041,1623.18893,0.06108,0.06108,33067.33545,273.89,0.0
963.306,0.10421,1623.16939,0.06118,0.06118,33066.93709,273.89,0.0
964.581,0.10432,1623.11922,0.06128,0.06128,33065.91464,273.89,0.0
965.8,0.10442,1623.22328,0.06138,0.06138,33068.03479,273.89,0.0
967.032,0.10452,1622.84688,0.06148,0.06148,33060.3664,273.89,0.0
968.28,0.10463,1623.21527,0.06158,0.06158,33067.87102,273.89,0.0
969.495,0.10473,1623.1201,0.06168,0.06168,33065.93234,273.89,0.0
970.709,0.10483,1623.12767,0.06178,0.06178,33066.08726,273.89,0.0
971.938,0.10493,1623.09968,0.06188,0.06188,33065.51628,273.89,0.0
