Repository: Marcelaus98/CfC-for-Material-Science

# CfC for Material Science

In this repository it's presented the research I've done at [MIT](https://www.mit.edu/) in collaboration with [Università la Sapienza di Roma](https://www.uniroma1.it/en/pagina-strutturale/home) and [ENI S.p.a](https://www.eni.com/en-IT/home.html).

In this work is explored the possibility to use a [black box](https://towardsdatascience.com/why-we-will-never-open-deep-learnings-black-box-4c27cd335118) approach to make accurate previsions on material properties, after having trained the models on some materials datasets. 
In this current scenario the coding is entirely done in [Python](https://www.python.org/), using the [Pytorch](https://pytorch.org/) library.

File: datasets/al_6061_aging/csv/650F_HT_03.csv
Time (s),Displacement (in),Load (lbs),Gauge Strain (in/in),Hybrid Strain (in/in),Engineering Stress (psi),Temp (C),Angle (deg)
96.252,0.01755,360.20092,0.00175,0.00175,7308.68879,343.33,0.0
97.881,0.01768,370.21252,0.00178,0.00178,7511.83035,343.33,0.0
99.422,0.01781,380.2177,0.0018,0.0018,7714.84134,343.33,0.0
100.959,0.01794,390.22886,0.00182,0.00182,7917.97349,343.33,0.0
102.585,0.01807,400.23801,0.00185,0.00185,8121.06526,343.33,0.0
104.123,0.0182,410.24882,0.00187,0.00187,8324.19022,343.33,0.0
105.662,0.01833,420.24966,0.00189,0.00189,8527.11324,343.33,0.0
107.261,0.01846,430.25884,0.00192,0.00192,8730.20556,343.33,0.0
108.801,0.01859,440.27091,0.00194,0.00194,8933.35597,343.33,0.0
110.35,0.01872,450.2825,0.00197,0.00197,9136.49753,343.33,0.0
111.945,0.01885,460.28439,0.00199,0.00199,9339.44157,343.33,0.0
113.496,0.01898,470.29577,0.00202,0.00202,9542.57871,343.33,0.0
115.107,0.01912,480.30575,0.00206,0.00206,9745.68707,343.33,0.0
116.66,0.01925,490.31101,0.00209,0.00209,9948.69917,343.33,0.0
118.288,0.01938,500.32335,0.00212,0.00212,10151.85511,343.33,0.0
119.922,0.01952,510.32894,0.00215,0.00215,10354.87495,343.33,0.0
121.637,0.01966,520.33524,0.00219,0.00219,10557.90918,343.33,0.0
123.299,0.0198,530.33693,0.00223,0.00223,10760.84935,343.33,0.0
125.094,0.01995,540.34005,0.00227,0.00227,10963.81828,343.33,0.0
126.868,0.0201,550.34048,0.00232,0.00232,11166.733,343.33,0.0
128.711,0.02025,560.34277,0.00237,0.00237,11369.68534,343.33,0.0
130.764,0.02042,570.35599,0.00243,0.00243,11572.85899,343.33,0.0
132.855,0.0206,580.36196,0.00251,0.00251,11775.88658,343.33,0.0
135.166,0.02079,590.36492,0.0026,0.0026,11978.8522,343.33,0.0
137.54,0.02099,599.21156,0.0027,0.0027,12158.35564,343.33,0.0
139.719,0.02117,606.80566,0.0028,0.0028,12312.44494,343.33,0.0
141.683,0.02133,612.97078,0.0029,0.0029,12437.53821,343.33,0.0
143.602,0.02149,618.25835,0.003,0.003,12544.82598,343.33,0.0
145.369,0.02164,623.07972,0.0031,0.0031,12642.65496,343.33,0.0
147.139,0.02179,627.40899,0.0032,0.0032,12730.49844,343.33,0.0
148.79,0.02193,631.3931,0.0033,0.0033,12811.33855,343.33,0.0
150.552,0.02207,635.12818,0.0034,0.0034,12887.12506,343.33,0.0
152.203,0.02221,638.70032,0.0035,0.0035,12959.6063,343.33,0.0
153.881,0.02235,642.17048,0.0036,0.0036,13030.01718,343.33,0.0
155.552,0.02249,645.63427,0.0037,0.0037,13100.29971,343.33,0.0
157.122,0.02262,648.48977,0.0038,0.0038,13158.23978,343.33,0.0
158.717,0.02275,651.29725,0.0039,0.0039,13215.20497,343.33,0.0
160.318,0.02289,654.19386,0.004,0.004,13273.97938,343.33,0.0
161.809,0.02301,656.78328,0.0041,0.0041,13326.51948,343.33,0.0
163.41,0.02314,659.33417,0.0042,0.0042,13378.27946,343.33,0.0
164.943,0.02327,661.87847,0.0043,0.0043,13429.90445,343.33,0.0
166.536,0.0234,664.39906,0.0044,0.0044,13481.04919,343.33,0.0
168.058,0.02353,666.97075,0.0045,0.0045,13533.22966,343.33,0.0
169.588,0.02366,669.32384,0.0046,0.0046,13580.97508,343.33,0.0
171.142,0.02379,671.88033,0.0047,0.0047,13632.84793,343.33,0.0
172.708,0.02392,674.35591,0.0048,0.0048,13683.07867,343.33,0.0
174.222,0.02405,676.66613,0.0049,0.0049,13729.95434,343.33,0.0
175.742,0.02417,678.77053,0.005,0.005,13772.65389,343.33,0.0
177.249,0.0243,680.76297,0.0051,0.0051,13813.0817,343.33,0.0
178.796,0.02442,683.51924,0.0052,0.0052,13869.00784,343.33,0.0
180.345,0.02455,685.46738,0.0053,0.0053,13908.53713,343.33,0.0
181.833,0.02468,686.96678,0.0054,0.0054,13938.96061,343.33,0.0
183.332,0.0248,688.6725,0.0055,0.0055,13973.57129,343.33,0.0
184.874,0.02493,691.27915,0.0056,0.0056,14026.46106,343.33,0.0
186.414,0.02506,693.54003,0.0057,0.0057,14072.33641,343.33,0.0
188.055,0.0252,696.17555,0.0058,0.0058,14125.81265,343.33,0.0
189.55,0.02532,697.40498,0.0059,0.0059,14150.75761,343.33,0.0
190.929,0.02544,698.80021,0.006,0.006,14179.06869,343.33,0.0
192.33,0.02555,700.21509,0.0061,0.0061,14207.77703,343.33,0.0
193.732,0.02567,701.79429,0.0062,0.0062,14239.81939,343.33,0.0
195.309,0.0258,704.51505,0.0063,0.0063,14295.02518,343.33,0.0
196.794,0.02593,707.26013,0.0064,0.0064,14350.72448,343.33,0.0
198.285,0.02605,708.79213,0.0065,0.0065,14381.80968,343.33,0.0
199.628,0.02616,709.26732,0.0066,0.0066,14391.45216,343.33,0.0
201.811,0.02634,718.24854,0.0067,0.0067,14573.68656,343.33,0.0
203.088,0.02645,712.42908,0.0068,0.0068,14455.60661,343.33,0.0
204.718,0.02659,715.88953,0.0069,0.0069,14525.82053,343.33,0.0
206.283,0.02672,718.81726,0.007,0.007,14585.22567,343.33,0.0
207.866,0.02685,721.71332,0.0071,0.0071,14643.98901,343.33,0.0
209.366,0.02697,723.51333,0.0072,0.0072,14680.5118,343.33,0.0
210.788,0.02709,725.18134,0.0073,0.0073,14714.35673,343.33,0.0
212.222,0.02721,727.51625,0.0074,0.0074,14761.73367,343.33,0.0
213.7,0.02733,729.39755,0.0075,0.0075,14799.90633,343.33,0.0
215.155,0.02746,731.70261,0.0076,0.0076,14846.67688,343.33,0.0
216.554,0.02757,733.15613,0.0077,0.0077,14876.16976,343.33,0.0
218.004,0.02769,734.5237,0.0078,0.0078,14903.91871,343.33,0.0
219.484,0.02782,735.67271,0.0079,0.0079,14927.23262,343.33,0.0
221.488,0.02798,741.60984,0.008,0.008,15047.7005,343.33,0.0
222.998,0.02811,738.38853,0.0081,0.0081,14982.33881,343.33,0.0
224.723,0.02825,741.90847,0.0082,0.0082,15053.75997,343.33,0.0
226.305,0.02839,744.58395,0.0083,0.0083,15108.04732,343.33,0.0
227.804,0.02851,746.83237,0.0084,0.0084,15153.66927,343.33,0.0
229.289,0.02863,748.2995,0.0085,0.0085,15183.43768,343.33,0.0
230.754,0.02876,750.4758,0.0086,0.0086,15227.59677,343.33,0.0
232.215,0.02888,752.2735,0.0087,0.0087,15264.07308,343.33,0.0
233.687,0.029,754.12016,0.0088,0.0088,15301.54308,343.33,0.0
235.163,0.02912,756.01874,0.0089,0.0089,15340.06651,343.33,0.0
236.63,0.02925,757.5519,0.009,0.009,15371.17495,343.33,0.0
238.115,0.02937,759.41947,0.0091,0.0091,15409.06876,343.33,0.0
239.589,0.02949,760.85192,0.0092,0.0092,15438.1334,343.33,0.0
241.359,0.02964,763.54622,0.0093,0.0093,15492.80251,343.33,0.0
243.313,0.0298,764.55654,0.0094,0.0094,15513.30245,343.33,0.0
244.917,0.02994,766.16369,0.0095,0.0095,15545.91248,343.33,0.0
246.591,0.03008,768.78883,0.0096,0.0096,15599.17848,343.33,0.0
248.118,0.0302,771.00707,0.0097,0.0097,15644.1874,343.33,0.0
249.647,0.03033,772.77508,0.0098,0.0098,15680.06175,343.33,0.0
251.128,0.03045,774.27558,0.0099,0.0099,15710.50737,343.33,0.0
252.639,0.03058,776.36252,0.01,0.01,15752.85283,343.33,0.0
254.097,0.0307,778.27313,0.0101,0.0101,15791.62081,343.33,0.0
255.55,0.03082,779.79229,0.0102,0.0102,15822.44487,343.33,0.0
257.006,0.03094,781.65695,0.0103,0.0103,15860.28003,343.33,0.0
258.453,0.03106,782.99159,0.0104,0.0104,15887.36062,343.33,0.0
259.885,0.03118,784.68962,0.0105,0.0105,15921.81527,343.33,0.0
261.365,0.03131,785.34412,0.0106,0.0106,15935.09498,343.33,0.0
263.305,0.03147,788.50956,0.0107,0.0107,15999.32357,343.33,0.0
265.599,0.03166,790.56742,0.0108,0.0108,16041.07923,343.33,0.0
267.228,0.0318,791.41056,0.0109,0.0109,16058.1865,343.33,0.0
268.873,0.03193,794.12995,0.011,0.011,16113.36461,343.33,0.0
270.31,0.03205,796.19401,0.0111,0.0111,16155.24532,343.33,0.0
271.825,0.03218,797.9129,0.0112,0.0112,16190.12267,343.33,0.0
273.256,0.0323,799.3477,0.0113,0.0113,16219.236,343.33,0.0
274.725,0.03242,801.32021,0.0114,0.0114,16259.25992,343.33,0.0
276.132,0.03254,802.82648,0.0115,0.0115,16289.82283,343.33,0.0
277.571,0.03266,804.55738,0.0116,0.0116,16324.94362,343.33,0.0
279.052,0.03278,806.14581,0.0117,0.0117,16357.1741,343.33,0.0
280.5,0.0329,807.61936,0.0118,0.0118,16387.07308,343.33,0.0
281.953,0.03302,808.94077,0.0119,0.0119,16413.88479,343.33,0.0
283.426,0.03314,810.53205,0.012,0.012,16446.17281,343.33,0.0
284.894,0.03327,811.33837,0.0121,0.0121,16462.53426,343.33,0.0
287.043,0.03345,815.05825,0.0122,0.0122,16538.01204,343.33,0.0
289.55,0.03366,816.81732,0.0123,0.0123,16573.70492,343.33,0.0
291.261,0.0338,817.05936,0.0124,0.0124,16578.61579,343.33,0.0
292.974,0.03394,819.96464,0.0125,0.0125,16637.56613,343.33,0.0
294.498,0.03407,821.85686,0.0126,0.0126,16675.9601,343.33,0.0
296.024,0.03419,823.41537,0.0127,0.0127,16707.58309,343.33,0.0
297.412,0.03431,825.26549,0.0128,0.0128,16745.1228,343.33,0.0
298.844,0.03443,826.86336,0.0129,0.0129,16777.54471,343.33,0.0
300.288,0.03455,828.01045,0.013,0.013,16800.81988,343.33,0.0
301.757,0.03467,829.8261,0.0131,0.0131,16837.66136,343.33,0.0
303.174,0.03479,831.25136,0.0132,0.0132,16866.57994,343.33,0.0
304.636,0.03491,832.51278,0.0133,0.0133,16892.17555,343.33,0.0
306.086,0.03503,834.33628,0.0134,0.0134,16929.17526,343.33,0.0
307.557,0.03516,835.52657,0.0135,0.0135,16953.32682,343.33,0.0
309.006,0.03528,837.11862,0.0136,0.0136,16985.63034,343.33,0.0
310.51,0.0354,838.58471,0.0137,0.0137,17015.37772,343.33,0.0
313.126,0.03562,843.66371,0.0138,0.0138,17118.43405,343.33,0.0
315.59,0.03583,842.54812,0.0139,0.0139,17095.79846,343.33,0.0
317.288,0.03597,844.01805,0.014,0.014,17125.6233,343.33,0.0
318.873,0.0361,845.77974,0.0141,0.0141,17161.36929,343.33,0.0
320.436,0.03623,847.9556,0.0142,0.0142,17205.51953,343.33,0.0
321.921,0.03635,849.14046,0.0143,0.0143,17229.56044,343.33,0.0
323.401,0.03648,850.93509,0.0144,0.0144,17265.97479,343.33,0.0
324.903,0.0366,852.61364,0.0145,0.0145,17300.03329,343.33,0.0
326.293,0.03672,853.83209,0.0146,0.0146,17324.75583,343.33,0.0
327.691,0.03683,855.12951,0.0147,0.0147,17351.08176,343.33,0.0
329.119,0.03695,856.80301,0.0148,0.0148,17385.03846,343.33,0.0
330.535,0.03707,858.07568,0.0149,0.0149,17410.86091,343.33,0.0
331.906,0.03718,859.21081,0.015,0.015,17433.89375,343.33,0.0
333.443,0.03731,861.29612,0.0151,0.0151,17476.20601,343.33,0.0
334.877,0.03743,862.92647,0.0152,0.0152,17509.28633,343.33,0.0
336.343,0.03755,863.48416,0.0153,0.0153,17520.60301,343.33,0.0
338.39,0.03772,867.22715,0.0154,0.0154,17596.54997,343.33,0.0
341.515,0.03799,873.17026,0.0155,0.0155,17717.13958,343.33,0.0
343.813,0.03818,868.94176,0.0156,0.0156,17631.34101,343.33,0.0
345.455,0.03831,870.45757,0.0157,0.0157,17662.09757,343.33,0.0
347.035,0.03845,872.65961,0.0158,0.0158,17706.77784,343.33,0.0
348.56,0.03857,874.15671,0.0159,0.0159,17737.15485,343.33,0.0
350.024,0.03869,875.38438,0.016,0.016,17762.06551,343.33,0.0
351.471,0.03882,876.94141,0.0161,0.0161,17793.65862,343.33,0.0
352.98,0.03894,878.47896,0.0162,0.0162,17824.85558,343.33,0.0
354.35,0.03905,879.85054,0.0163,0.0163,17852.68642,343.33,0.0
355.763,0.03917,881.32036,0.0164,0.0164,17882.50905,343.33,0.0
357.158,0.03929,882.77003,0.0165,0.0165,17911.92447,343.33,0.0
358.57,0.03941,883.84024,0.0166,0.0166,17933.63941,343.33,0.0
359.994,0.03952,885.45385,0.0167,0.0167,17966.38112,343.33,0.0
361.448,0.03965,887.0874,0.0168,0.0168,17999.52672,343.33,0.0
362.853,0.03976,888.95211,0.0169,0.0169,18037.36188,343.33,0.0
364.365,0.03989,889.96117,0.017,0.017,18057.83637,343.33,0.0
365.996,0.04002,892.35015,0.01711,0.01711,18106.31101,343.33,0.0
368.436,0.04023,895.67053,0.01721,0.01721,18173.68331,343.33,0.0
371.615,0.04049,900.02598,0.01731,0.01731,18262.05792,343.33,0.0
373.763,0.04067,894.47969,0.01741,0.01741,18149.52068,343.33,0.0
375.492,0.04082,896.69551,0.01751,0.01751,18194.48091,343.33,0.0
377.096,0.04095,898.64804,0.01761,0.01761,18234.09873,343.33,0.0
378.55,0.04107,899.89393,0.01771,0.01771,18259.37786,343.33,0.0
380.025,0.0412,901.69805,0.01781,0.01781,18295.98475,343.33,0.0
381.495,0.04132,902.91864,0.01791,0.01791,18320.75155,343.33,0.0
382.933,0.04144,904.12611,0.01801,0.01801,18345.25168,343.33,0.0
384.329,0.04155,905.33907,0.01811,0.01811,18369.86356,343.33,0.0
385.758,0.04167,906.98765,0.01821,0.01821,18403.31457,343.33,0.0
387.108,0.04179,908.66192,0.01831,0.01831,18437.28565,343.33,0.0
388.549,0.0419,910.02575,0.01841,0.01841,18464.95936,343.33,0.0
389.955,0.04202,911.52653,0.01851,0.01851,18495.41051,343.33,0.0
391.381,0.04214,913.16304,0.01861,0.01861,18528.61587,343.33,0.0
392.878,0.04227,914.6654,0.01871,0.01871,18559.10021,343.33,0.0
394.351,0.04239,916.50943,0.01881,0.01881,18596.51599,343.33,0.0
395.789,0.04251,917.56607,0.01891,0.01891,18617.9565,343.33,0.0
397.74,0.04267,921.37081,0.01901,0.01901,18695.15607,343.33,0.0
400.192,0.04288,924.31759,0.01911,0.01911,18754.94961,343.33,0.0
403.071,0.04312,927.11387,0.01921,0.01921,18811.68686,343.33,0.0
405.238,0.0433,919.25851,0.01931,0.01931,18652.29718,343.33,0.0
407.289,0.04347,924.25447,0.01941,0.01941,18753.66823,343.33,0.0
408.82,0.04359,924.66556,0.01951,0.01951,18762.0094,343.33,0.0
410.321,0.04372,925.87369,0.01961,0.01961,18786.52391,343.33,0.0
411.786,0.04384,927.38654,0.01971,0.01971,18817.21961,343.33,0.0
413.254,0.04396,928.7849,0.01981,0.01981,18845.59376,343.33,0.0
414.687,0.04408,930.16613,0.01991,0.01991,18873.61825,343.33,0.0
416.088,0.0442,931.27634,0.02001,0.02001,18896.14539,343.33,0.0
417.551,0.04432,933.2308,0.02011,0.02011,18935.80415,343.33,0.0
418.931,0.04444,934.03036,0.02021,0.02021,18952.02617,343.33,0.0
420.367,0.04456,935.48493,0.02031,0.02031,18981.54007,343.33,0.0
421.81,0.04468,936.98658,0.02041,0.02041,19012.01003,343.33,0.0
423.301,0.0448,938.64828,0.02051,0.02051,19045.72661,343.33,0.0
424.787,0.04492,940.65828,0.02061,0.02061,19086.51183,343.33,0.0
426.271,0.04505,942.1472,0.02071,0.02071,19116.72286,343.33,0.0
427.693,0.04517,943.73271,0.02081,0.02081,19148.89249,343.33,0.0
429.278,0.0453,945.11691,0.02091,0.02091,19176.97894,343.33,0.0
431.302,0.04547,949.19542,0.02101,0.02101,19259.7356,343.33,0.0
433.764,0.04567,951.20026,0.02111,0.02111,19300.41459,343.33,0.0
437.01,0.04594,946.90276,0.02121,0.02121,19213.21624,343.33,0.0
439.241,0.04613,947.46061,0.02131,0.02131,19224.53403,343.33,0.0
441.118,0.04628,949.48719,0.02141,0.02141,19265.65564,343.33,0.0
442.703,0.04642,950.87468,0.02151,0.02151,19293.80849,343.33,0.0
444.116,0.04654,951.98775,0.02161,0.02161,19316.39318,343.33,0.0
445.574,0.04666,953.09763,0.02171,0.02171,19338.91368,343.33,0.0
446.997,0.04678,954.47382,0.02181,0.02181,19366.83637,343.33,0.0
448.413,0.04689,955.87788,0.02191,0.02191,19395.3256,343.33,0.0
449.809,0.04701,957.20401,0.02201,0.02201,19422.23469,343.33,0.0
451.2,0.04713,958.13069,0.02211,0.02211,19441.03718,343.33,0.0
452.602,0.04724,959.6037,0.02221,0.02221,19470.9251,343.33,0.0
454.047,0.04736,960.98318,0.02231,0.02231,19498.91418,343.33,0.0
455.434,0.04748,962.71798,0.02241,0.02241,19534.11575,343.33,0.0
456.902,0.0476,963.78143,0.02251,0.02251,19555.69347,343.33,0.0
458.358,0.04772,965.81547,0.02261,0.02261,19596.96557,343.33,0.0
459.785,0.04784,967.38167,0.02271,0.02271,19628.74348,343.33,0.0
461.25,0.04796,968.79726,0.02281,0.02281,19657.4673,343.33,0.0
462.649,0.04808,969.99935,0.02291,0.02291,19681.85788,343.33,0.0
464.225,0.04821,971.59453,0.02301,0.02301,19714.22668,343.33,0.0
466.279,0.04838,975.0502,0.02311,0.02311,19784.34433,343.33,0.0
469.198,0.04862,974.14339,0.02321,0.02321,19765.94462,343.33,0.0
471.891,0.04885,980.25176,0.02331,0.02331,19889.88707,343.33,0.0
472.86,0.04893,970.98871,0.02341,0.02341,19701.93291,343.33,0.0
474.546,0.04907,972.93559,0.02351,0.02351,19741.43675,343.33,0.0
476.707,0.04925,976.34505,0.02361,0.02361,19810.61604,343.33,0.0
479.528,0.04949,977.78501,0.02371,0.02371,19839.83339,343.33,0.0
482.086,0.0497,981.49523,0.02381,0.02381,19915.11641,343.33,0.0
483.479,0.04982,980.12959,0.02391,0.02391,19887.40619,343.33,0.0
484.892,0.04993,980.96318,0.02401,0.02401,19904.32091,343.33,0.0
486.38,0.05006,982.48404,0.02411,0.02411,19935.18038,343.33,0.0
487.807,0.05018,983.63246,0.02421,0.02421,19958.48211,343.33,0.0
489.158,0.05029,985.25255,0.02431,0.02431,19991.3555,343.33,0.0
490.622,0.05041,986.39196,0.02441,0.02441,20014.47354,343.33,0.0
491.965,0.05052,987.75344,0.02451,0.02451,20042.09967,343.33,0.0
493.34,0.05064,988.72875,0.02461,0.02461,20061.88921,343.33,0.0
494.741,0.05075,990.7495,0.02471,0.02471,20102.89131,343.33,0.0
496.16,0.05087,991.94457,0.02481,0.02481,20127.14025,343.33,0.0
497.562,0.05099,993.13832,0.02491,0.02491,20151.36263,343.33,0.0
499.047,0.05111,994.63931,0.02501,0.02501,20181.8171,343.33,0.0
500.441,0.05123,995.79409,0.02511,0.02511,20205.2494,343.33,0.0
501.998,0.05136,997.19091,0.02521,0.02521,20233.59258,343.33,0.0
503.728,0.0515,999.71321,0.02531,0.02531,20284.77051,343.33,0.0
505.39,0.05164,1001.40169,0.02541,0.02541,20319.03152,343.33,0.0
506.754,0.05176,998.02385,0.02551,0.02551,20250.49181,343.33,0.0
507.913,0.05185,995.73624,0.02561,0.02561,20204.07425,343.33,0.0
509.624,0.05199,998.32594,0.02571,0.02571,20256.6221,343.33,0.0
511.589,0.05216,1001.02079,0.02581,0.02581,20311.30116,343.33,0.0
513.692,0.05233,1003.66712,0.02591,0.02591,20364.9976,343.33,0.0
515.845,0.05251,1005.93311,0.02601,0.02601,20410.97476,343.33,0.0
517.481,0.05265,1004.96439,0.02611,0.02611,20391.32022,343.33,0.0
519.05,0.05278,1005.49062,0.02621,0.02621,20401.99842,343.33,0.0
520.598,0.05291,1006.7162,0.02631,0.02631,20426.86482,343.33,0.0
522.187,0.05304,1007.57955,0.02641,0.02641,20444.38372,343.33,0.0
523.771,0.05317,1009.3857,0.02651,0.02651,20481.03044,343.33,0.0
525.283,0.0533,1010.33159,0.02661,0.02661,20500.22244,343.33,0.0
526.947,0.05344,1011.97353,0.02671,0.02671,20533.53845,343.33,0.0
528.55,0.05357,1012.67935,0.02681,0.02681,20547.86164,343.33,0.0
530.375,0.05372,1013.58287,0.02691,0.02691,20566.19496,343.33,0.0
533.269,0.05396,1013.99834,0.02701,0.02701,20574.62466,343.33,0.0
536.113,0.0542,1019.17916,0.02711,0.02711,20679.74691,343.33,0.0
537.802,0.05434,1019.11297,0.02721,0.02721,20678.40356,343.33,0.0
539.132,0.05445,1016.46433,0.02731,0.02731,20624.66063,343.33,0.0
540.562,0.05457,1017.40593,0.02741,0.02741,20643.76633,343.33,0.0
542.534,0.05474,1024.49466,0.02751,0.02751,20787.60013,343.33,0.0
544.263,0.05488,1026.731,0.02761,0.02761,20832.97753,343.33,0.0
545.88,0.05501,1027.67997,0.02771,0.02771,20852.2315,343.33,0.0
547.394,0.05514,1028.35714,0.02781,0.02781,20865.97264,343.33,0.0
548.549,0.05524,1023.30431,0.02791,0.02791,20763.44856,343.33,0.0
549.713,0.05533,1021.80233,0.02801,0.02801,20732.97196,343.33,0.0
551.216,0.05546,1023.75821,0.02811,0.02811,20772.65727,343.33,0.0
552.67,0.05558,1024.83418,0.02821,0.02821,20794.48951,343.33,0.0
554.225,0.05571,1025.10059,0.02831,0.02831,20799.89611,343.33,0.0
556.189,0.05587,1026.54933,0.02841,0.02841,20829.2905,343.33,0.0
559.063,0.05611,1029.8353,0.02851,0.02851,20895.96457,343.33,0.0
561.842,0.05635,1032.29623,0.02861,0.02861,20945.89875,343.33,0.0
563.363,0.05647,1030.79326,0.02871,0.02871,20915.40223,343.33,0.0
564.676,0.05658,1030.73508,0.02881,0.02881,20914.22265,343.33,0.0
566.07,0.0567,1031.69283,0.02891,0.02891,20933.65588,343.33,0.0
567.425,0.05681,1032.02269,0.02901,0.02901,20940.34829,343.33,0.0
568.831,0.05693,1033.74684,0.02911,0.02911,20975.33298,343.33,0.0
570.274,0.05705,1035.69866,0.02921,0.02921,21014.9364,343.33,0.0
571.748,0.05717,1038.26157,0.02931,0.02931,21066.93983,343.33,0.0
573.163,0.05729,1039.95181,0.02941,0.02941,21101.23624,343.33,0.0
574.617,0.05741,1041.76049,0.02951,0.02951,21137.93386,343.33,0.0
576.101,0.05753,1043.00583,0.02961,0.02961,21163.20304,343.33,0.0
577.479,0.05765,1044.50222,0.02971,0.02971,21193.56677,343.33,0.0
578.882,0.05777,1045.11605,0.02981,0.02981,21206.01989,343.33,0.0
580.26,0.05788,1044.67818,0.02991,0.02991,21197.1365,343.33,0.0
581.556,0.05799,1044.18542,0.03001,0.03001,21187.13772,343.33,0.0
582.895,0.0581,1044.19947,0.03011,0.03011,21187.42321,343.33,0.0
584.265,0.05822,1044.85249,0.03021,0.03021,21200.67304,343.33,0.0
585.689,0.05833,1045.12351,0.03031,0.03031,21206.17259,343.33,0.0
587.269,0.05846,1046.53362,0.03041,0.03041,21234.78355,343.33,0.0
588.85,0.0586,1047.78467,0.03051,0.03051,21260.16781,343.33,0.0
590.701,0.05875,1049.74395,0.03061,0.03061,21299.92394,343.33,0.0
592.578,0.05891,1051.40499,0.03071,0.03071,21333.62724,343.33,0.0
594.256,0.05905,1050.26613,0.03081,0.03081,21310.51805,343.33,0.0
595.859,0.05918,1048.18983,0.03091,0.03091,21268.38947,343.33,0.0
598.399,0.05939,1050.06832,0.03101,0.03101,21306.5057,343.33,0.0
603.366,0.05981,1058.89899,0.03111,0.03111,21485.68492,343.33,0.0
605.822,0.06001,1062.71108,0.03121,0.03121,21563.03498,343.33,0.0
607.115,0.06012,1057.77769,0.03131,0.03131,21462.93203,343.33,0.0
608.212,0.06021,1054.86011,0.03141,0.03141,21403.73382,343.33,0.0
609.64,0.06033,1056.71588,0.03151,0.03151,21441.3875,343.33,0.0
611.086,0.06045,1058.8587,0.03161,0.03161,21484.86828,343.33,0.0
612.451,0.06056,1059.81776,0.03171,0.03171,21504.32807,343.33,0.0
613.812,0.06068,1060.93731,0.03181,0.03181,21527.04333,343.33,0.0
615.188,0.06079,1061.27902,0.03191,0.03191,21533.97697,343.33,0.0
616.498,0.0609,1061.1148,0.03201,0.03201,21530.64404,343.33,0.0
617.758,0.06101,1059.84499,0.03211,0.03211,21504.87913,343.33,0.0
619.156,0.06112,1061.46168,0.03221,0.03221,21537.68391,343.33,0.0
620.626,0.06124,1064.41723,0.03231,0.03231,21597.65229,343.33,0.0
622.106,0.06137,1065.85665,0.03241,0.03241,21626.86078,343.33,0.0
623.603,0.06149,1067.32208,0.03251,0.03251,21656.59378,343.33,0.0
625.24,0.06163,1067.23141,0.03261,0.03261,21654.75469,343.33,0.0
629.078,0.06195,1066.61845,0.03271,0.03271,21642.31707,343.33,0.0
631.694,0.06217,1071.01386,0.03281,0.03281,21731.50279,343.33,0.0
633.36,0.06231,1068.85677,0.03291,0.03291,21687.73431,343.33,0.0
634.659,0.06241,1063.45203,0.03301,0.03301,21578.06856,343.33,0.0
636.395,0.06256,1066.64469,0.03311,0.03311,21642.85043,343.33,0.0
638.138,0.0627,1069.9593,0.03321,0.03321,21710.10433,343.33,0.0
639.758,0.06284,1071.90278,0.03331,0.03331,21749.53956,343.33,0.0
641.309,0.06297,1073.53012,0.03341,0.03341,21782.55901,343.33,0.0
642.85,0.0631,1074.45197,0.03351,0.03351,21801.26413,343.33,0.0
644.307,0.06322,1075.4995,0.03361,0.03361,21822.51874,343.33,0.0
645.748,0.06334,1076.27525,0.03371,0.03371,21838.25831,343.33,0.0
647.17,0.06346,1076.90642,0.03381,0.03381,21851.06552,343.33,0.0
648.583,0.06358,1077.82728,0.03391,0.03391,21869.75072,343.33,0.0
649.9,0.06369,1078.16088,0.03401,0.03401,21876.5206,343.33,0.0
651.306,0.0638,1078.63025,0.03411,0.03411,21886.04357,343.33,0.0
652.667,0.06392,1079.55748,0.03421,0.03421,21904.85713,343.33,0.0
654.033,0.06403,1079.96363,0.03431,0.03431,21913.09872,343.33,0.0
655.4,0.06414,1081.35672,0.03441,0.03441,21941.36443,343.33,0.0
656.814,0.06426,1082.24015,0.03451,0.03451,21959.29054,343.33,0.0
658.14,0.06437,1082.87615,0.03461,0.03461,21972.19513,343.33,0.0
659.498,0.06448,1083.39899,0.03471,0.03471,21982.80473,343.33,0.0
660.795,0.06459,1082.25771,0.03481,0.03481,21959.64685,343.33,0.0
661.935,0.06469,1079.25923,0.03491,0.03491,21898.80652,343.33,0.0
663.133,0.06479,1077.5454,0.03501,0.03501,21864.03207,343.33,0.0
664.595,0.06491,1080.42795,0.03511,0.03511,21922.51988,343.33,0.0
666.111,0.06504,1081.49646,0.03521,0.03521,21944.20162,343.33,0.0
667.819,0.06518,1084.67474,0.03531,0.03531,22008.68915,343.33,0.0
669.702,0.06533,1088.31943,0.03541,0.03541,22082.6421,343.33,0.0
671.785,0.06551,1090.88398,0.03551,0.03551,22134.67872,343.33,0.0
674.601,0.06574,1092.76863,0.03561,0.03561,22172.91888,343.33,0.0
678.087,0.06603,1096.84801,0.03571,0.03571,22255.69324,343.33,0.0
680.168,0.06621,1097.61914,0.03581,0.03581,22271.33986,343.33,0.0
681.03,0.06628,1087.61855,0.0359,0.0359,22068.42072,343.33,0.0
682.854,0.06643,1088.58628,0.036,0.036,22088.05755,343.33,0.0
684.986,0.06661,1092.03668,0.0361,0.0361,22158.06897,343.33,0.0
686.621,0.06675,1092.81736,0.0362,0.0362,22173.90813,343.33,0.0
688.287,0.06688,1093.78532,0.0363,0.0363,22193.54939,343.33,0.0
689.747,0.06701,1094.87533,0.0364,0.0364,22215.6649,343.33,0.0
691.188,0.06712,1094.8952,0.0365,0.0365,22216.0699,343.33,0.0
692.639,0.06725,1095.51463,0.0366,0.0366,22228.6381,343.33,0.0
694.072,0.06737,1096.23286,0.0367,0.0367,22243.21136,343.33,0.0
695.47,0.06748,1096.66206,0.0368,0.0368,22251.91991,343.33,0.0
696.896,0.0676,1097.69368,0.0369,0.0369,22272.85141,343.33,0.0
698.251,0.06771,1098.59126,0.037,0.037,22291.06522,343.33,0.0
699.633,0.06783,1098.85394,0.0371,0.0371,22296.39437,343.33,0.0
700.945,0.06794,1099.21223,0.0372,0.0372,22303.6644,343.33,0.0
702.232,0.06805,1099.57447,0.0373,0.0373,22311.01411,343.33,0.0
703.534,0.06815,1099.5489,0.0374,0.0374,22310.49624,343.33,0.0
704.859,0.06826,1099.63386,0.0375,0.0375,22312.22025,343.33,0.0
706.172,0.06837,1100.18611,0.0376,0.0376,22323.42517,343.33,0.0
707.521,0.06849,1101.45758,0.0377,0.0377,22349.22328,343.33,0.0
708.956,0.06861,1103.08931,0.0378,0.0378,22382.33125,343.33,0.0
710.31,0.06872,1103.97702,0.0379,0.0379,22400.34368,343.33,0.0
711.676,0.06883,1104.58954,0.038,0.038,22412.77245,343.33,0.0
713.027,0.06895,1106.02631,0.0381,0.0381,22441.92561,343.33,0.0
714.392,0.06906,1106.22105,0.0382,0.0382,22445.87821,343.33,0.0
715.728,0.06917,1107.0261,0.0383,0.0383,22462.2131,343.33,0.0
717.102,0.06928,1107.49526,0.0384,0.0384,22471.73164,343.33,0.0
718.466,0.0694,1108.54345,0.0385,0.0385,22492.99954,343.33,0.0
720.039,0.06953,1109.90635,0.0386,0.0386,22520.65443,343.33,0.0
721.731,0.06967,1112.55434,0.0387,0.0387,22574.38408,343.33,0.0
725.865,0.07002,1105.96803,0.0388,0.0388,22440.74382,343.33,0.0
730.031,0.07036,1113.40659,0.0389,0.0389,22591.67503,343.33,0.0
732.057,0.07053,1110.99835,0.039,0.039,22542.81199,343.33,0.0
733.804,0.07068,1110.92513,0.0391,0.0391,22541.32479,343.33,0.0
735.507,0.07082,1111.10603,0.0392,0.0392,22544.99632,343.33,0.0
737.105,0.07095,1112.79583,0.0393,0.0393,22579.28388,343.33,0.0
738.595,0.07108,1113.38859,0.0394,0.0394,22591.30987,343.33,0.0
740.085,0.0712,1113.82426,0.0395,0.0395,22600.1512,343.33,0.0
741.524,0.07132,1114.56785,0.0396,0.0396,22615.2379,343.33,0.0
742.904,0.07143,1114.746,0.0397,0.0397,22618.85411,343.33,0.0
744.281,0.07155,1115.26972,0.0398,0.0398,22629.4792,343.33,0.0
745.623,0.07166,1115.97499,0.0399,0.0399,22643.79132,343.33,0.0
746.988,0.07178,1116.11846,0.04,0.04,22646.70155,343.33,0.0
748.332,0.07189,1116.99947,0.0401,0.0401,22664.57676,343.33,0.0
749.637,0.072,1117.37291,0.0402,0.0402,22672.15441,343.33,0.0
750.931,0.0721,1117.76852,0.0403,0.0403,22680.18133,343.33,0.0
752.271,0.07221,1118.29563,0.0404,0.0404,22690.87724,343.33,0.0
753.6,0.07233,1119.07676,0.0405,0.0405,22706.72746,343.33,0.0
754.948,0.07244,1119.76622,0.0406,0.0406,22720.71647,343.33,0.0
756.418,0.07256,1120.73802,0.0407,0.0407,22740.43519,343.33,0.0
757.725,0.07267,1121.30772,0.0408,0.0408,22751.99421,343.33,0.0
759.185,0.07279,1121.72375,0.0409,0.0409,22760.43719,343.33,0.0
760.49,0.0729,1122.54955,0.041,0.041,22777.19257,343.33,0.0
761.871,0.07302,1123.0242,0.0411,0.0411,22786.82398,343.33,0.0
763.178,0.07313,1123.84528,0.0412,0.0412,22803.4842,343.33,0.0
764.582,0.07324,1124.84715,0.0413,0.0413,22823.81152,343.33,0.0
765.963,0.07336,1125.32377,0.0414,0.0414,22833.48277,343.33,0.0
767.336,0.07347,1125.48623,0.0415,0.0415,22836.77807,343.33,0.0
768.69,0.07358,1126.02673,0.0416,0.0416,22847.7462,343.33,0.0
769.942,0.07369,1126.32235,0.0417,0.0417,22853.7437,343.33,0.0
771.21,0.07379,1125.8837,0.0418,0.0418,22844.84482,343.33,0.0
772.64,0.07391,1126.83256,0.0419,0.0419,22864.09658,343.33,0.0
774.159,0.07404,1127.8656,0.042,0.042,22885.05685,343.33,0.0
776.089,0.0742,1128.35057,0.0421,0.0421,22894.89851,343.33,0.0
779.409,0.07448,1129.79305,0.0422,0.0422,22924.16675,343.33,0.0
783.945,0.07485,1137.76565,0.0423,0.0423,23085.93552,343.33,0.0
786.176,0.07504,1141.33844,0.0424,0.0424,23158.43003,343.33,0.0
787.348,0.07514,1134.95466,0.0425,0.0425,23028.8995,343.33,0.0
788.223,0.07521,1126.72817,0.0426,0.0426,22861.97864,343.33,0.0
789.832,0.07535,1128.00567,0.04271,0.04271,22887.90068,343.33,0.0
791.552,0.07549,1130.25925,0.04281,0.04281,22933.62554,343.33,0.0
793.32,0.07564,1131.28955,0.04291,0.04291,22954.5327,343.33,0.0
795.014,0.07578,1132.71886,0.04301,0.04301,22983.53316,343.33,0.0
796.69,0.07592,1133.10734,0.04311,0.04311,22991.41623,343.33,0.0
798.251,0.07605,1134.20438,0.04321,0.04321,23013.67559,343.33,0.0
799.7,0.07617,1134.08693,0.04331,0.04331,23011.29208,343.33,0.0
801.115,0.07629,1134.26497,0.04341,0.04341,23014.90386,343.33,0.0
802.534,0.0764,1134.38265,0.04351,0.04351,23017.29179,343.33,0.0
803.918,0.07652,1135.09286,0.04361,0.04361,23031.7035,343.33,0.0
805.317,0.07664,1135.87189,0.04371,0.04371,23047.50946,343.33,0.0
806.633,0.07675,1136.24665,0.04381,0.04381,23055.11367,343.33,0.0
808.01,0.07686,1136.24489,0.04391,0.04391,23055.07826,343.33,0.0
809.346,0.07697,1137.32832,0.04401,0.04401,23077.0632,343.33,0.0
810.679,0.07708,1137.66619,0.04411,0.04411,23083.91717,343.33,0.0
811.987,0.07719,1138.12196,0.04421,0.04421,23093.16571,343.33,0.0
813.369,0.07731,1138.58925,0.04431,0.04431,23102.64663,343.33,0.0
814.676,0.07742,1139.21,0.04441,0.04441,23115.24139,343.33,0.0
815.968,0.07752,1139.49002,0.04451,0.04451,23120.92463,343.33,0.0
817.359,0.07764,1140.08278,0.04461,0.04461,23132.95061,343.33,0.0
818.646,0.07775,1140.91659,0.04471,0.04471,23149.86976,343.33,0.0
819.938,0.07785,1141.22132,0.04481,0.04481,23156.05316,343.33,0.0
821.283,0.07797,1141.41868,0.04491,0.04491,23160.05888,343.33,0.0
822.639,0.07808,1142.2031,0.04501,0.04501,23175.97328,343.33,0.0
823.966,0.07819,1142.69015,0.04511,0.04511,23185.85698,343.33,0.0
825.305,0.0783,1143.47259,0.04521,0.04521,23201.73376,343.33,0.0
826.59,0.07841,1143.8828,0.04531,0.04531,23210.05723,343.33,0.0
827.874,0.07852,1143.97907,0.04541,0.04541,23212.00919,343.33,0.0
829.183,0.07862,1144.51244,0.04551,0.04551,23222.83125,343.33,0.0
830.52,0.07874,1145.30498,0.04561,0.04561,23238.91384,343.33,0.0
831.77,0.07884,1145.23385,0.04571,0.04571,23237.4709,343.33,0.0
833.24,0.07896,1146.89093,0.04581,0.04581,23271.09232,343.33,0.0
834.706,0.07908,1148.06646,0.04591,0.04591,23294.94511,343.33,0.0
836.225,0.07921,1149.62355,0.04601,0.04601,23326.53933,343.33,0.0
837.722,0.07934,1151.68305,0.04611,0.04611,23368.32708,343.33,0.0
839.23,0.07946,1152.8757,0.04621,0.04621,23392.52733,343.33,0.0
840.735,0.07959,1153.35211,0.04631,0.04631,23402.19415,343.33,0.0
842.201,0.07971,1153.934,0.04641,0.04641,23414.00104,343.33,0.0
843.675,0.07983,1153.48471,0.04651,0.04651,23404.88528,343.33,0.0
845.363,0.07997,1149.62421,0.04661,0.04661,23326.55261,343.33,0.0
847.186,0.08012,1144.09048,0.04671,0.04671,23214.27097,343.33,0.0
849.407,0.08031,1146.34691,0.04681,0.04681,23260.05559,343.33,0.0
851.248,0.08046,1147.60115,0.04691,0.04691,23285.50403,343.33,0.0
853.007,0.08061,1148.15812,0.04701,0.04701,23296.80412,343.33,0.0
854.621,0.08075,1148.58721,0.04711,0.04711,23305.51266,343.33,0.0
856.16,0.08087,1148.92442,0.04721,0.04721,23312.35336,343.33,0.0
857.64,0.081,1149.79523,0.04731,0.04731,23330.02275,343.33,0.0
859.107,0.08112,1149.91773,0.04741,0.04741,23332.50806,343.33,0.0
860.527,0.08124,1150.4466,0.04751,0.04751,23343.23938,343.33,0.0
862.036,0.08136,1150.76274,0.04761,0.04761,23349.65516,343.33,0.0
863.41,0.08148,1151.61653,0.04771,0.04771,23366.9793,343.33,0.0
864.819,0.08159,1151.90578,0.04781,0.04781,23372.84623,343.33,0.0
866.184,0.08171,1152.42411,0.04791,0.04791,23383.3651,343.33,0.0
867.562,0.08182,1153.13893,0.04801,0.04801,23397.86976,343.33,0.0
868.939,0.08194,1153.03959,0.04811,0.04811,23395.85362,343.33,0.0
870.259,0.08205,1153.67659,0.04821,0.04821,23408.77813,343.33,0.0
871.586,0.08216,1154.0857,0.04831,0.04831,23417.07946,343.33,0.0
872.931,0.08227,1154.33301,0.04841,0.04841,23422.09656,343.33,0.0
874.335,0.08239,1154.50535,0.04851,0.04851,23425.59326,343.33,0.0
875.67,0.0825,1155.08186,0.04861,0.04861,23437.29171,343.33,0.0
877.043,0.08261,1155.27012,0.04871,0.04871,23441.11152,343.33,0.0
878.378,0.08272,1156.16408,0.04881,0.04881,23459.25009,343.33,0.0
879.742,0.08284,1157.35322,0.04891,0.04891,23483.37952,343.33,0.0
881.113,0.08295,1157.53478,0.04901,0.04901,23487.06211,343.33,0.0
882.529,0.08307,1158.62436,0.04911,0.04911,23509.17098,343.33,0.0
883.914,0.08319,1159.84731,0.04921,0.04921,23533.98647,343.33,0.0
885.381,0.08331,1160.11921,0.04931,0.04931,23539.50152,343.33,0.0
886.896,0.08343,1160.75488,0.04941,0.04941,23552.40168,343.33,0.0
888.593,0.08358,1160.97212,0.04951,0.04951,23556.80796,343.33,0.0
890.726,0.08375,1161.2247,0.04961,0.04961,23561.9335,343.33,0.0
893.541,0.08399,1163.01373,0.04971,0.04971,23598.23498,343.33,0.0
896.094,0.0842,1165.68092,0.04981,0.04981,23652.35413,343.33,0.0
898.123,0.08437,1167.25634,0.04991,0.04991,23684.32015,343.33,0.0
899.693,0.0845,1166.3346,0.05001,0.05001,23665.61724,343.33,0.0
901.21,0.08463,1164.81023,0.05011,0.05011,23634.68695,343.33,0.0
902.683,0.08475,1163.77542,0.05021,0.05021,23613.68906,343.33,0.0
904.194,0.08488,1161.76213,0.05031,0.05031,23572.83745,343.33,0.0
905.788,0.08501,1161.5921,0.05041,0.05041,23569.38944,343.33,0.0
907.408,0.08514,1162.0471,0.05051,0.05051,23578.62028,343.33,0.0
908.908,0.08527,1161.85412,0.05061,0.05061,23574.7053,343.33,0.0
910.463,0.0854,1162.88288,0.05071,0.05071,23595.57926,343.33,0.0
911.93,0.08552,1163.17092,0.05081,0.05081,23601.42406,343.33,0.0
913.435,0.08564,1163.63437,0.05091,0.05091,23610.82752,343.33,0.0
914.886,0.08577,1163.75018,0.05101,0.05101,23613.17783,343.33,0.0
916.281,0.08588,1164.18223,0.05111,0.05111,23621.94392,343.33,0.0
917.691,0.086,1164.55797,0.05121,0.05121,23629.56805,343.33,0.0
919.121,0.08612,1165.10781,0.05131,0.05131,23640.72429,343.33,0.0
920.442,0.08623,1165.41253,0.05141,0.05141,23646.90769,343.33,0.0
921.859,0.08635,1166.03789,0.05151,0.05151,23659.59539,343.33,0.0
923.265,0.08646,1166.87401,0.05161,0.05161,23676.56102,343.33,0.0
924.606,0.08658,1167.83384,0.05171,0.05171,23696.0363,343.33,0.0
926.001,0.08669,1168.09663,0.05181,0.05181,23701.36987,343.33,0.0
927.351,0.08681,1168.77029,0.05191,0.05191,23715.03798,343.33,0.0
928.671,0.08692,1169.04087,0.05201,0.05201,23720.52868,343.33,0.0
930.041,0.08703,1169.36733,0.05211,0.05211,23727.15249,343.33,0.0
931.374,0.08714,1170.16349,0.05221,0.05221,23743.3059,343.33,0.0
932.633,0.08725,1169.85317,0.05231,0.05231,23737.00963,343.33,0.0
933.968,0.08736,1170.44208,0.05241,0.05241,23748.96037,343.33,0.0
935.275,0.08747,1170.92584,0.05251,0.05251,23758.77547,343.33,0.0
936.555,0.08757,1170.86459,0.05261,0.05261,23757.53171,343.33,0.0
937.826,0.08768,1171.03836,0.05271,0.05271,23761.05939,343.33,0.0
939.146,0.08779,1171.20586,0.05281,0.05281,23764.4565,343.33,0.0
940.449,0.0879,1171.32914,0.05291,0.05291,23766.95952,343.33,0.0
941.793,0.08801,1171.6343,0.05301,0.05301,23773.14956,343.33,0.0
943.043,0.08811,1171.93177,0.05311,0.05311,23779.18689,343.33,0.0
944.336,0.08822,1172.13507,0.05321,0.05321,23783.31211,343.33,0.0
945.563,0.08832,1171.377,0.05331,0.05331,23767.92885,343.33,0.0
946.827,0.08843,1171.03133,0.05341,0.05341,23760.91554,343.33,0.0
947.977,0.08852,1169.76491,0.05351,0.05351,23735.21924,343.33,0.0
949.184,0.08862,1168.50882,0.05361,0.05361,23709.73318,343.33,0.0
950.415,0.08873,1168.20486,0.05371,0.05371,23703.56527,343.33,0.0
951.689,0.08883,1168.14218,0.05381,0.05381,23702.29273,343.33,0.0
952.949,0.08894,1167.54976,0.05391,0.05391,23690.27339,343.33,0.0
954.341,0.08905,1167.46271,0.05401,0.05401,23688.50733,343.33,0.0
955.75,0.08917,1169.03209,0.05411,0.05411,23720.34942,343.33,0.0
957.348,0.0893,1170.46865,0.05421,0.05421,23749.49816,343.33,0.0
958.936,0.08944,1172.38424,0.05431,0.05431,23788.36683,343.33,0.0
960.876,0.0896,1172.88897,0.05441,0.05441,23798.60906,343.33,0.0
963.523,0.08982,1174.26241,0.05451,0.05451,23826.47642,343.33,0.0
966.952,0.09011,1178.71578,0.05461,0.05461,23916.83729,343.33,0.0
969.657,0.09033,1181.07034,0.05471,0.05471,23964.6137,343.33,0.0
971.513,0.09049,1181.3462,0.05481,0.05481,23970.21063,343.33,0.0
972.857,0.0906,1179.80382,0.05491,0.05491,23938.91518,343.33,0.0
974.11,0.0907,1178.18844,0.05501,0.05501,23906.13695,343.33,0.0
975.47,0.09081,1179.06627,0.05511,0.05511,23923.9502,343.33,0.0
976.772,0.09092,1179.71545,0.05521,0.05521,23937.12257,343.33,0.0
978.127,0.09104,1179.59317,0.05531,0.05531,23934.64168,343.33,0.0
979.438,0.09115,1180.17802,0.05541,0.05541,23946.50832,343.33,0.0
980.74,0.09126,1180.64531,0.05551,0.05551,23955.98925,343.33,0.0
982.068,0.09136,1180.40152,0.05561,0.05561,23951.04297,343.33,0.0
983.397,0.09148,1180.74103,0.05571,0.05571,23957.93235,343.33,0.0
984.647,0.09158,1181.04027,0.05581,0.05581,23964.00288,343.33,0.0
985.922,0.09169,1181.28912,0.05591,0.05591,23969.05317,343.33,0.0
987.175,0.09179,1181.13763,0.05601,0.05601,23965.97918,343.33,0.0
988.421,0.09189,1181.11348,0.05611,0.05611,23965.48787,343.33,0.0
989.689,0.092,1180.99339,0.05621,0.05621,23963.05125,343.33,0.0
990.965,0.09211,1181.29559,0.05631,0.05631,23969.18375,343.33,0.0
992.228,0.09221,1181.31897,0.05641,0.05641,23969.65735,343.33,0.0
993.472,0.09232,1180.59669,0.05651,0.05651,23955.0022,343.33,0.0
994.737,0.09242,1180.53983,0.05661,0.05661,23953.84918,343.33,0.0
996.025,0.09253,1180.55574,0.05671,0.05671,23954.17229,343.33,0.0
997.245,0.09263,1180.68889,0.05681,0.05681,23956.87449,343.33,0.0
998.482,0.09273,1180.02446,0.05691,0.05691,23943.39228,343.33,0.0
999.685,0.09283,1180.19526,0.05701,0.05701,23946.85799,343.33,0.0
1000.938,0.09294,1179.37407,0.05711,0.05711,23930.19556,343.33,0.0
1002.147,0.09304,1178.80063,0.05721,0.05721,23918.55908,343.33,0.0
1003.356,0.09314,1177.95694,0.05731,0.05731,23901.44076,343.33,0.0
1004.559,0.09324,1176.35001,0.05741,0.05741,23868.83515,343.33,0.0
1005.798,0.09334,1175.84694,0.05751,0.05751,23858.62833,343.33,0.0
1007.107,0.09345,1175.88437,0.05761,0.05761,23859.38743,343.33,0.0
1008.403,0.09356,1176.15001,0.05771,0.05771,23864.77633,343.33,0.0
1009.703,0.09367,1176.16703,0.05781,0.05781,23865.12157,343.33,0.0
1011.128,0.09379,1176.53794,0.05791,0.05791,23872.64832,343.33,0.0
1012.488,0.0939,1177.14705,0.05801,0.05801,23885.00849,343.33,0.0
1013.914,0.09402,1176.53366,0.05811,0.05811,23872.56201,343.33,0.0
1015.484,0.09415,1177.23838,0.05821,0.05821,23886.86085,343.33,0.0
1017.203,0.09429,1176.9386,0.05831,0.05831,23880.77704,343.33,0.0
1019.101,0.09445,1178.58394,0.05841,0.05841,23914.16387,343.33,0.0
1020.953,0.09461,1180.01304,0.05851,0.05851,23943.1599,343.33,0.0
1022.83,0.09476,1181.61371,0.05861,0.05861,23975.63936,343.33,0.0
1024.653,0.09491,1182.32414,0.05871,0.05871,23990.05328,343.33,0.0
1026.315,0.09505,1183.07902,0.05881,0.05881,24005.37015,343.33,0.0
1027.917,0.09519,1183.75246,0.05891,0.05891,24019.03604,343.33,0.0
1029.479,0.09532,1183.53951,0.05901,0.05901,24014.71386,343.33,0.0
1030.981,0.09544,1183.9315,0.05911,0.05911,24022.66774,343.33,0.0
1032.45,0.09556,1184.7045,0.05921,0.05921,24038.35198,343.33,0.0
1033.871,0.09568,1184.6158,0.05931,0.05931,24036.55273,343.33,0.0
1035.306,0.0958,1184.74006,0.05941,0.05941,24039.07345,343.33,0.0
1036.668,0.09591,1185.44073,0.05951,0.05951,24053.2904,343.33,0.0
1038.018,0.09603,1185.11679,0.05961,0.05961,24046.7175,343.33,0.0
1039.37,0.09614,1186.23491,0.05971,0.05971,24069.4062,343.33,0.0
1040.729,0.09625,1186.04644,0.05981,0.05981,24065.58196,343.33,0.0
1042.037,0.09636,1186.19671,0.05991,0.05991,24068.63161,343.33,0.0
1043.407,0.09648,1186.64348,0.06001,0.06001,24077.69647,343.33,0.0
1044.742,0.09659,1187.38223,0.06011,0.06011,24092.6858,343.33,0.0
1046.13,0.0967,1187.08519,0.06021,0.06021,24086.65731,343.33,0.0
1047.417,0.09681,1187.65962,0.06031,0.06031,24098.31371,343.33,0.0
1048.75,0.09692,1188.21637,0.06041,0.06041,24109.61159,343.33,0.0
1050.005,0.09703,1187.91999,0.06051,0.06051,24103.59638,343.33,0.0
1051.343,0.09714,1188.41099,0.06061,0.06061,24113.55976,343.33,0.0
1052.617,0.09724,1188.50759,0.06071,0.06071,24115.52056,343.33,0.0
1053.911,0.09735,1188.66094,0.06081,0.06081,24118.63218,343.33,0.0
1055.206,0.09746,1188.79036,0.06091,0.06091,24121.25692,343.33,0.0
1056.546,0.09757,1189.62494,0.06101,0.06101,24138.19156,343.33,0.0
1057.799,0.09768,1189.34393,0.06111,0.06111,24132.4884,343.33,0.0
1059.105,0.09778,1189.70441,0.06121,0.06121,24139.80491,343.33,0.0
1060.377,0.09789,1189.88806,0.06131,0.06131,24143.52956,343.33,0.0
1061.621,0.098,1189.94733,0.06141,0.06141,24144.73348,343.33,0.0
1062.907,0.0981,1190.25557,0.06151,0.06151,24150.9877,343.33,0.0
1064.185,0.09821,1190.64349,0.06161,0.06161,24158.85749,343.33,0.0
1065.414,0.09831,1190.2672,0.06171,0.06171,24151.22229,343.33,0.0
1066.739,0.09842,1190.14119,0.06181,0.06181,24148.66616,343.33,0.0
1067.972,0.09852,1190.93713,0.06191,0.06191,24164.81737,343.33,0.0
1069.255,0.09863,1190.9469,0.06201,0.06201,24165.01433,343.33,0.0
1070.506,0.09873,1190.193,0.06211,0.06211,24149.71738,343.33,0.0
1071.772,0.09884,1191.08587,0.06221,0.06221,24167.83382,343.33,0.0
1073.02,0.09894,1190.69465,0.06231,0.06231,24159.89543,343.33,0.0
1074.256,0.09905,1190.87456,0.06241,0.06241,24163.54705,343.33,0.0
1075.551,0.09915,1190.98016,0.06251,0.06251,24165.68933,343.33,0.0
1076.793,0.09926,1190.67127,0.06261,0.06261,24159.42183,343.33,0.0
1078.057,0.09937,1190.81583,0.06271,0.06271,24162.35419,343.33,0.0
1079.324,0.09947,1190.87884,0.06281,0.06281,24163.63336,343.33,0.0
1080.562,0.09957,1190.49058,0.06291,0.06291,24155.75472,343.33,0.0
1081.796,0.09968,1190.80782,0.06301,0.06301,24162.19263,343.33,0.0
1083.1,0.09978,1190.90826,0.06311,0.06311,24164.23089,343.33,0.0
1084.336,0.09989,1190.39322,0.06321,0.06321,24153.78064,343.33,0.0
1085.592,0.09999,1190.77555,0.06331,0.06331,24161.53755,343.33,0.0
1086.804,0.10009,1190.00244,0.06341,0.06341,24145.8511,343.33,0.0
1088.042,0.1002,1190.31243,0.06351,0.06351,24152.14073,343.33,0.0
1089.335,0.1003,1190.30496,0.06361,0.06361,24151.99024,343.33,0.0
1090.673,0.10041,1190.97149,0.06371,0.06371,24165.51449,343.33,0.0
1092.02,0.10053,1191.39597,0.06381,0.06381,24174.12567,343.33,0.0
1093.386,0.10064,1192.42111,0.06391,0.06391,24194.92659,343.33,0.0
1094.71,0.10075,1192.41935,0.06401,0.06401,24194.89118,343.33,0.0
1096.068,0.10086,1193.85503,0.06411,0.06411,24224.02222,343.33,0.0
1097.429,0.10098,1194.1108,0.06421,0.06421,24229.21194,343.33,0.0
1098.785,0.10109,1194.66975,0.06431,0.06431,24240.55408,343.33,0.0
1100.086,0.1012,1195.29829,0.06441,0.06441,24253.30596,343.33,0.0
1101.424,0.10131,1195.69621,0.06451,0.06451,24261.38156,343.33,0.0
1102.75,0.10142,1195.36218,0.06461,0.06461,24254.60284,343.33,0.0
1104.055,0.10153,1195.79555,0.06471,0.06471,24263.39548,343.33,0.0
1105.343,0.10164,1196.18238,0.06481,0.06481,24271.24535,343.33,0.0
1106.647,0.10175,1196.3613,0.06491,0.06491,24274.87705,343.33,0.0
1107.908,0.10185,1196.40499,0.06501,0.06501,24275.76229,343.33,0.0
1109.167,0.10196,1196.64067,0.06511,0.06511,24280.54479,343.33,0.0
1110.394,0.10206,1196.42508,0.06521,0.06521,24276.1695,343.33,0.0
1111.67,0.10216,1196.77031,0.06531,0.06531,24283.17396,343.33,0.0
1112.912,0.10227,1196.78051,0.06541,0.06541,24283.38199,343.33,0.0
1114.149,0.10237,1197.1815,0.06551,0.06551,24291.51734,343.33,0.0
1115.382,0.10247,1196.62442,0.06561,0.06561,24280.21504,343.33,0.0
1116.661,0.10258,1196.91663,0.06571,0.06571,24286.14394,343.33,0.0
1117.913,0.10269,1197.07766,0.06582,0.06582,24289.41047,343.33,0.0
1119.146,0.10279,1196.71114,0.06592,0.06592,24281.97446,343.33,0.0
1120.418,0.10289,1196.91366,0.06602,0.06602,24286.08418,343.33,0.0
1121.658,0.103,1196.69961,0.06612,0.06612,24281.73987,343.33,0.0
1122.915,0.1031,1196.26975,0.06622,0.06622,24273.01804,343.33,0.0
1124.186,0.10321,1196.28545,0.06632,0.06632,24273.33673,343.33,0.0
1125.447,0.10331,1196.8399,0.06642,0.06642,24284.58813,343.33,0.0
1126.667,0.10342,1196.05186,0.06652,0.06652,24268.59627,343.33,0.0
1127.956,0.10352,1196.04714,0.06662,0.06662,24268.5011,343.33,0.0
1129.16,0.10362,1195.98918,0.06672,0.06672,24267.32595,343.33,0.0
1130.376,0.10372,1195.63056,0.06682,0.06682,24260.04927,343.33,0.0
1131.62,0.10383,1195.87337,0.06692,0.06692,24264.97564,343.33,0.0
1132.891,0.10393,1195.45636,0.06702,0.06702,24256.51495,343.33,0.0
1134.078,0.10403,1195.22683,0.06712,0.06712,24251.85638,343.33,0.0
1135.343,0.10414,1194.89038,0.06722,0.06722,24245.03118,343.33,0.0
1136.63,0.10424,1194.94263,0.06732,0.06732,24246.09125,343.33,0.0
1137.865,0.10435,1194.39796,0.06742,0.06742,24235.03903,343.33,0.0
1139.098,0.10445,1194.41431,0.06752,0.06752,24235.371,343.33,0.0
1140.322,0.10455,1194.34373,0.06762,0.06762,24233.93912,343.33,0.0
1141.504,0.10465,1193.96371,0.06772,0.06772,24226.22647,343.33,0.0
1142.76,0.10476,1193.96898,0.06782,0.06782,24226.33491,343.33,0.0
1144.027,0.10486,1193.90454,0.06792,0.06792,24225.02697,343.33,0.0
1145.336,0.10497,1194.11881,0.06802,0.06802,24229.37571,343.33,0.0
1146.6,0.10508,1193.69455,0.06812,0.06812,24220.76675,343.33,0.0
1147.957,0.10519,1193.40234,0.06822,0.06822,24214.83785,343.33,0.0
1149.272,0.1053,1193.71574,0.06832,0.06832,24221.19609,343.33,0.0
1150.605,0.10541,1193.17139,0.06842,0.06842,24210.15051,343.33,0.0
1151.98,0.10552,1193.41562,0.06852,0.06852,24215.10564,343.33,0.0
1153.37,0.10564,1193.30915,0.06862,0.06862,24212.94565,343.33,0.0
1154.813,0.10576,1192.94328,0.06872,0.06872,24205.52292,343.33,0.0
1156.44,0.1059,1193.30465,0.06882,0.06882,24212.85492,343.33,0.0
1158.097,0.10604,1193.50783,0.06892,0.06892,24216.97792,343.33,0.0
1159.893,0.10618,1194.15866,0.06902,0.06902,24230.18349,343.33,0.0
1161.672,0.10633,1195.05405,0.06912,0.06912,24248.35083,343.33,0.0
1163.41,0.10648,1195.26371,0.06922,0.06922,24252.60441,343.33,0.0
1165.142,0.10662,1196.01893,0.06932,0.06932,24267.93012,343.33,0.0
1166.772,0.10676,1196.57371,0.06942,0.06942,24279.18595,343.33,0.0
1168.436,0.1069,1196.80894,0.06952,0.06952,24283.95961,343.33,0.0
1169.981,0.10702,1197.34374,0.06962,0.06962,24294.81044,343.33,0.0
1171.534,0.10715,1197.18139,0.06972,0.06972,24291.51513,343.33,0.0
1173.085,0.10728,1197.86548,0.06982,0.06982,24305.39569,343.33,0.0
1174.568,0.10741,1197.72102,0.06992,0.06992,24302.46555,343.33,0.0
1176.037,0.10753,1197.66328,0.07002,0.07002,24301.29482,343.33,0.0
1177.497,0.10765,1198.17437,0.07012,0.07012,24311.66541,343.33,0.0
1178.864,0.10777,1198.54166,0.07022,0.07022,24319.11692,343.33,0.0
1180.256,0.10788,1198.74485,0.07032,0.07032,24323.23992,343.33,0.0
1181.66,0.108,1198.79293,0.07042,0.07042,24324.2159,343.33,0.0
1183.037,0.10811,1198.96603,0.07052,0.07052,24327.72809,343.33,0.0
1184.397,0.10823,1198.79007,0.07062,0.07062,24324.15836,343.33,0.0
1185.791,0.10834,1199.09984,0.07072,0.07072,24330.44356,343.33,0.0
1187.13,0.10845,1199.50907,0.07082,0.07082,24338.74711,343.33,0.0
1188.525,0.10857,1199.61873,0.07092,0.07092,24340.97128,343.33,0.0
1189.821,0.10868,1199.65857,0.07102,0.07102,24341.77906,343.33,0.0
1191.114,0.10879,1199.44101,0.07112,0.07112,24337.36614,343.33,0.0
1192.425,0.10889,1199.6027,0.07122,0.07122,24340.64595,343.33,0.0
1193.787,0.10901,1199.76659,0.07132,0.07132,24343.97224,343.33,0.0
1195.071,0.10912,1199.66329,0.07142,0.07142,24341.87644,343.33,0.0
1196.441,0.10923,1200.12619,0.07152,0.07152,24351.26883,343.33,0.0
1197.723,0.10934,1200.57866,0.07162,0.07162,24360.44877,343.33,0.0
1199.067,0.10945,1200.178,0.07172,0.07172,24352.32006,343.33,0.0
1200.375,0.10956,1200.41039,0.07182,0.07182,24357.03396,343.33,0.0
1201.677,0.10967,1200.80929,0.07192,0.07192,24365.12948,343.33,0.0
1202.962,0.10977,1200.80721,0.07202,0.07202,24365.08522,343.33,0.0
1204.29,0.10988,1200.33629,0.07212,0.07212,24355.53126,343.33,0.0
1205.556,0.10999,1201.10018,0.07222,0.07222,24371.03182,343.33,0.0
1206.86,0.1101,1200.89963,0.07232,0.07232,24366.96193,343.33,0.0
1208.155,0.11021,1200.97219,0.07242,0.07242,24368.43364,343.33,0.0
1209.468,0.11031,1200.85199,0.07252,0.07252,24365.9948,343.33,0.0
1210.746,0.11042,1201.32817,0.07262,0.07262,24375.6572,343.33,0.0
1212.06,0.11053,1200.84112,0.07272,0.07272,24365.77349,343.33,0.0
1213.291,0.11063,1201.28635,0.07282,0.07282,24374.80737,343.33,0.0
1214.535,0.11074,1200.96154,0.07292,0.07292,24368.21675,343.33,0.0
1215.824,0.11084,1200.8217,0.07302,0.07302,24365.37956,343.33,0.0
1217.123,0.11095,1201.17779,0.07312,0.07312,24372.60533,343.33,0.0
1218.373,0.11106,1201.77823,0.07322,0.07322,24384.78845,343.33,0.0
1219.674,0.11116,1201.49349,0.07332,0.07332,24379.01226,343.33,0.0
1220.955,0.11127,1201.57318,0.07342,0.07342,24380.62782,343.33,0.0
1222.236,0.11138,1201.38021,0.07352,0.07352,24376.71284,343.33,0.0
1223.514,0.11149,1201.49173,0.07362,0.07362,24378.97463,343.33,0.0
1224.8,0.11159,1201.66023,0.07372,0.07372,24382.39387,343.33,0.0
1226.056,0.1117,1202.13839,0.07382,0.07382,24392.0961,343.33,0.0
1227.317,0.1118,1201.6644,0.07392,0.07392,24382.47797,343.33,0.0
1228.589,0.11191,1201.66638,0.07402,0.07402,24382.52002,343.33,0.0
1229.827,0.11201,1202.47165,0.07412,0.07412,24398.85934,343.33,0.0
1231.084,0.11212,1202.10831,0.07422,0.07422,24391.48529,343.33,0.0
1232.323,0.11222,1201.89832,0.07432,0.07432,24387.22507,343.33,0.0
1233.64,0.11233,1202.17329,0.07442,0.07442,24392.80429,343.33,0.0
1234.866,0.11243,1202.62555,0.07452,0.07452,24401.98202,343.33,0.0
1236.126,0.11254,1202.19217,0.07462,0.07462,24393.18716,343.33,0.0
1237.342,0.11264,1202.68065,0.07472,0.07472,24403.09964,343.33,0.0
1238.642,0.11275,1202.82686,0.07482,0.07482,24406.06519,343.33,0.0
1239.877,0.11285,1202.01654,0.07492,0.07492,24389.62407,343.33,0.0
1241.175,0.11296,1202.41643,0.07502,0.07502,24397.73729,343.33,0.0
1242.447,0.11306,1202.55474,0.07512,0.07512,24400.54572,343.33,0.0
1243.711,0.11317,1202.87736,0.07522,0.07522,24407.08986,343.33,0.0
1245.007,0.11328,1202.97922,0.07532,0.07532,24409.15689,343.33,0.0
1246.291,0.11338,1202.89613,0.07542,0.07542,24407.47051,343.33,0.0
1247.509,0.11349,1202.98548,0.07552,0.07552,24409.28525,343.33,0.0
1248.789,0.11359,1202.5644,0.07562,0.07562,24400.74047,343.33,0.0
1249.972,0.11369,1202.78768,0.07572,0.07572,24405.27069,343.33,0.0
1251.292,0.1138,1202.96353,0.07582,0.07582,24408.8382,343.33,0.0
1252.504,0.1139,1203.02193,0.07592,0.07592,24410.02443,343.33,0.0
1253.792,0.11401,1202.98614,0.07602,0.07602,24409.29853,343.33,0.0
1255.009,0.11411,1203.19393,0.07612,0.07612,24413.51449,343.33,0.0
1256.287,0.11422,1202.69887,0.07622,0.07622,24403.46922,343.33,0.0
1257.541,0.11432,1203.21095,0.07632,0.07632,24413.85973,343.33,0.0
1258.763,0.11442,1203.10875,0.07642,0.07642,24411.78605,343.33,0.0
1260.03,0.11453,1203.03356,0.07652,0.07652,24410.26123,343.33,0.0
1261.272,0.11463,1203.18504,0.07662,0.07662,24413.33301,343.33,0.0
