Repository: Marcelaus98/CfC-for-Material-Science

# CfC for Material Science

In this repository it's presented the research I've done at [MIT](https://www.mit.edu/) in collaboration with [Università la Sapienza di Roma](https://www.uniroma1.it/en/pagina-strutturale/home) and [ENI S.p.a](https://www.eni.com/en-IT/home.html).

In this work is explored the possibility to use a [black box](https://towardsdatascience.com/why-we-will-never-open-deep-learnings-black-box-4c27cd335118) approach to make accurate previsions on material properties, after having trained the models on some materials datasets. 
In this current scenario the coding is entirely done in [Python](https://www.python.org/), using the [Pytorch](https://pytorch.org/) library.

File: datasets/al_6061_aging/csv/AR_45_03.csv
Time (s),Displacement (in),Load (lbs),Gauge Strain (in/in),Hybrid Strain (in/in),Engineering Stress (psi),Temp (C),Angle (deg)
91.279,0.01362,360.18561,0.00033,0.00033,7337.64,25.0,45.0
93.001,0.01376,370.18609,0.00034,0.00034,7541.37,25.0,45.0
94.722,0.0139,380.18787,0.00037,0.00037,7745.12,25.0,45.0
96.368,0.01404,390.18832,0.00038,0.00038,7948.85,25.0,45.0
98.073,0.01418,400.2014,0.0004,0.0004,8152.84,25.0,45.0
99.716,0.01432,410.20513,0.00042,0.00042,8356.63,25.0,45.0
101.337,0.01445,420.21028,0.00044,0.00044,8560.45,25.0,45.0
103.028,0.01459,430.21877,0.00045,0.00045,8764.35,25.0,45.0
104.621,0.01473,440.22121,0.00047,0.00047,8968.11,25.0,45.0
106.219,0.01486,450.22479,0.00049,0.00049,9171.9,25.0,45.0
107.837,0.015,460.22937,0.0005,0.0005,9375.72,25.0,45.0
109.375,0.01512,470.2321,0.00052,0.00052,9579.49,25.0,45.0
110.976,0.01526,480.23527,0.00054,0.00054,9783.27,25.0,45.0
112.568,0.01539,490.24624,0.00056,0.00056,9987.21,25.0,45.0
114.084,0.01552,500.2526,0.00057,0.00057,10191.06,25.0,45.0
115.622,0.01564,510.25671,0.0006,0.0006,10394.86,25.0,45.0
117.138,0.01577,520.26383,0.00061,0.00061,10598.73,25.0,45.0
118.653,0.0159,530.26668,0.00063,0.00063,10802.5,25.0,45.0
120.179,0.01602,540.26755,0.00065,0.00065,11006.24,25.0,45.0
121.694,0.01615,550.26765,0.00067,0.00067,11209.96,25.0,45.0
123.21,0.01628,560.2717,0.00068,0.00068,11413.76,25.0,45.0
124.698,0.0164,570.27273,0.0007,0.0007,11617.5,25.0,45.0
126.189,0.01653,580.28425,0.00072,0.00072,11821.45,25.0,45.0
127.698,0.01665,590.2861,0.00074,0.00074,12025.21,25.0,45.0
129.118,0.01677,600.29674,0.00076,0.00076,12229.14,25.0,45.0
130.623,0.01689,610.30184,0.00078,0.00078,12432.97,25.0,45.0
132.121,0.01702,620.30243,0.0008,0.0008,12636.7,25.0,45.0
133.545,0.01714,630.30879,0.00082,0.00082,12840.55,25.0,45.0
134.979,0.01726,640.31471,0.00084,0.00084,13044.38,25.0,45.0
136.458,0.01738,650.31799,0.00085,0.00085,13248.17,25.0,45.0
137.874,0.0175,660.32912,0.00087,0.00087,13452.12,25.0,45.0
139.301,0.01762,670.34113,0.00089,0.00089,13656.08,25.0,45.0
140.703,0.01774,680.3414,0.0009,0.0009,13859.8,25.0,45.0
142.168,0.01786,690.34155,0.00093,0.00093,14063.52,25.0,45.0
143.588,0.01797,700.35647,0.00095,0.00095,14267.55,25.0,45.0
144.974,0.01809,710.36415,0.00097,0.00097,14471.42,25.0,45.0
146.365,0.01821,720.37045,0.00098,0.00098,14675.27,25.0,45.0
147.763,0.01832,730.37252,0.001,0.001,14879.03,25.0,45.0
149.136,0.01844,740.37658,0.00103,0.00103,15082.83,25.0,45.0
150.511,0.01855,750.39139,0.00104,0.00104,15286.85,25.0,45.0
151.902,0.01867,760.39302,0.00106,0.00106,15490.6,25.0,45.0
153.289,0.01878,770.39856,0.00107,0.00107,15694.43,25.0,45.0
154.663,0.0189,780.40266,0.00109,0.00109,15898.23,25.0,45.0
155.99,0.01901,790.4077,0.00112,0.00112,16102.05,25.0,45.0
157.361,0.01912,800.41357,0.00114,0.00114,16305.89,25.0,45.0
158.663,0.01923,810.4242,0.00115,0.00115,16509.83,25.0,45.0
160.043,0.01935,820.43567,0.00117,0.00117,16713.78,25.0,45.0
161.339,0.01945,830.4507,0.00119,0.00119,16917.8,25.0,45.0
162.7,0.01957,840.45892,0.00122,0.00122,17121.69,25.0,45.0
164.008,0.01968,850.47307,0.00123,0.00123,17325.7,25.0,45.0
165.364,0.01979,860.48019,0.00125,0.00125,17529.56,25.0,45.0
166.661,0.0199,870.48244,0.00128,0.00128,17733.32,25.0,45.0
167.961,0.02001,880.48605,0.00129,0.00129,17937.12,25.0,45.0
169.315,0.02012,890.50003,0.00132,0.00132,18141.12,25.0,45.0
170.599,0.02023,900.511,0.00134,0.00134,18345.06,25.0,45.0
171.892,0.02033,910.51884,0.00135,0.00135,18548.94,25.0,45.0
173.177,0.02044,920.53058,0.00138,0.00138,18752.9,25.0,45.0
174.459,0.02055,930.5365,0.00139,0.00139,18956.74,25.0,45.0
175.827,0.02066,940.53698,0.00142,0.00142,19160.46,25.0,45.0
177.102,0.02077,950.54416,0.00144,0.00144,19364.33,25.0,45.0
178.381,0.02087,960.54816,0.00146,0.00146,19568.13,25.0,45.0
179.673,0.02098,970.55995,0.00147,0.00147,19772.09,25.0,45.0
180.945,0.02109,980.57251,0.00149,0.00149,19976.06,25.0,45.0
182.219,0.02119,990.58166,0.00151,0.00151,20179.96,25.0,45.0
183.447,0.0213,1000.59,0.00153,0.00153,20383.76,25.0,45.0
184.724,0.0214,1010.59,0.00156,0.00156,20587.51,25.0,45.0
186.0,0.02151,1020.6,0.00157,0.00157,20791.47,25.0,45.0
187.275,0.02162,1030.6,0.00159,0.00159,20995.2,25.0,45.0
188.495,0.02172,1040.61,0.00161,0.00161,21199.04,25.0,45.0
189.762,0.02182,1050.62,0.00163,0.00163,21403.11,25.0,45.0
191.03,0.02193,1060.63,0.00165,0.00165,21607.01,25.0,45.0
192.243,0.02203,1070.64,0.00167,0.00167,21810.8,25.0,45.0
193.503,0.02213,1080.64,0.00169,0.00169,22014.6,25.0,45.0
194.771,0.02224,1090.65,0.00171,0.00171,22218.57,25.0,45.0
195.988,0.02234,1100.66,0.00173,0.00173,22422.47,25.0,45.0
197.251,0.02245,1110.67,0.00175,0.00175,22626.44,25.0,45.0
198.444,0.02255,1120.67,0.00177,0.00177,22830.18,25.0,45.0
199.646,0.02265,1130.68,0.00179,0.00179,23033.95,25.0,45.0
200.91,0.02275,1140.69,0.00181,0.00181,23238.04,25.0,45.0
202.097,0.02285,1150.7,0.00183,0.00183,23441.8,25.0,45.0
203.355,0.02296,1160.71,0.00185,0.00185,23645.73,25.0,45.0
204.555,0.02305,1170.71,0.00187,0.00187,23849.51,25.0,45.0
205.732,0.02315,1180.71,0.0019,0.0019,24053.29,25.0,45.0
206.99,0.02326,1190.72,0.00192,0.00192,24257.07,25.0,45.0
208.19,0.02336,1200.72,0.00194,0.00194,24460.87,25.0,45.0
209.367,0.02346,1210.73,0.00195,0.00195,24664.81,25.0,45.0
210.549,0.02356,1220.74,0.00197,0.00197,24868.63,25.0,45.0
211.811,0.02366,1230.74,0.00199,0.00199,25072.4,25.0,45.0
212.986,0.02376,1240.76,0.00201,0.00201,25276.52,25.0,45.0
214.168,0.02386,1250.78,0.00203,0.00203,25480.64,25.0,45.0
215.334,0.02396,1260.79,0.00205,0.00205,25684.54,25.0,45.0
216.526,0.02405,1270.79,0.00207,0.00207,25888.34,25.0,45.0
217.77,0.02416,1280.8,0.0021,0.0021,26092.27,25.0,45.0
218.941,0.02425,1290.81,0.00212,0.00212,26296.16,25.0,45.0
220.139,0.02435,1300.81,0.00214,0.00214,26499.91,25.0,45.0
221.311,0.02445,1310.83,0.00216,0.00216,26704.01,25.0,45.0
222.483,0.02455,1320.84,0.00217,0.00217,26907.91,25.0,45.0
223.659,0.02465,1330.86,0.00219,0.00219,27111.98,25.0,45.0
224.847,0.02475,1340.86,0.00221,0.00221,27315.76,25.0,45.0
226.015,0.02484,1350.87,0.00223,0.00223,27519.6,25.0,45.0
227.186,0.02494,1360.88,0.00226,0.00226,27723.6,25.0,45.0
228.375,0.02504,1370.89,0.00227,0.00227,27927.54,25.0,45.0
229.544,0.02514,1380.9,0.0023,0.0023,28131.54,25.0,45.0
230.72,0.02524,1390.92,0.00231,0.00231,28335.5,25.0,45.0
231.905,0.02533,1400.92,0.00235,0.00235,28539.31,25.0,45.0
233.08,0.02543,1410.94,0.00236,0.00236,28743.38,25.0,45.0
234.254,0.02553,1420.95,0.00239,0.00239,28947.28,25.0,45.0
235.431,0.02563,1430.96,0.00241,0.00241,29151.23,25.0,45.0
236.609,0.02573,1440.96,0.00244,0.00244,29354.96,25.0,45.0
237.717,0.02582,1450.97,0.00245,0.00245,29558.97,25.0,45.0
238.887,0.02592,1460.98,0.00246,0.00246,29762.88,25.0,45.0
240.084,0.02602,1470.99,0.00249,0.00249,29966.78,25.0,45.0
241.249,0.02611,1480.99,0.0025,0.0025,30170.51,25.0,45.0
242.353,0.02621,1491.0,0.00255,0.00255,30374.32,25.0,45.0
243.537,0.0263,1501.0,0.00255,0.00255,30578.19,25.0,45.0
244.719,0.0264,1511.01,0.00258,0.00258,30781.95,25.0,45.0
245.89,0.0265,1521.02,0.0026,0.0026,30985.96,25.0,45.0
246.986,0.02659,1531.04,0.00262,0.00262,31190.02,25.0,45.0
248.179,0.02669,1541.04,0.00263,0.00263,31393.8,25.0,45.0
249.356,0.02679,1551.04,0.00265,0.00265,31597.54,25.0,45.0
250.518,0.02689,1561.05,0.00268,0.00268,31801.52,25.0,45.0
251.619,0.02698,1571.06,0.0027,0.0027,32005.46,25.0,45.0
252.8,0.02708,1581.06,0.00272,0.00272,32209.19,25.0,45.0
253.976,0.02717,1591.07,0.00275,0.00275,32413.0,25.0,45.0
255.145,0.02727,1601.08,0.00277,0.00277,32616.85,25.0,45.0
256.33,0.02737,1611.08,0.00279,0.00279,32820.75,25.0,45.0
257.501,0.02747,1621.09,0.00281,0.00281,33024.61,25.0,45.0
258.618,0.02756,1631.1,0.00283,0.00283,33228.48,25.0,45.0
259.792,0.02766,1641.12,0.00286,0.00286,33432.52,25.0,45.0
260.981,0.02776,1651.13,0.00288,0.00288,33636.47,25.0,45.0
262.148,0.02786,1661.13,0.0029,0.0029,33840.25,25.0,45.0
263.333,0.02795,1671.14,0.00292,0.00292,34044.22,25.0,45.0
264.533,0.02805,1681.16,0.00295,0.00295,34248.23,25.0,45.0
265.723,0.02815,1691.16,0.00298,0.00298,34451.98,25.0,45.0
266.913,0.02825,1701.17,0.00299,0.00299,34655.93,25.0,45.0
268.121,0.02835,1711.19,0.00302,0.00302,34859.99,25.0,45.0
269.333,0.02845,1721.2,0.00304,0.00304,35064.1,25.0,45.0
270.538,0.02855,1731.22,0.00307,0.00307,35268.09,25.0,45.0
271.764,0.02866,1741.22,0.0031,0.0031,35471.89,25.0,45.0
272.997,0.02876,1751.23,0.00313,0.00313,35675.74,25.0,45.0
274.212,0.02886,1761.24,0.00315,0.00315,35879.71,25.0,45.0
275.434,0.02896,1771.24,0.00318,0.00318,36083.44,25.0,45.0
276.743,0.02907,1781.26,0.00321,0.00321,36287.47,25.0,45.0
277.966,0.02917,1791.27,0.00323,0.00323,36491.36,25.0,45.0
279.272,0.02928,1801.27,0.00327,0.00327,36695.23,25.0,45.0
280.601,0.02939,1811.29,0.00329,0.00329,36899.25,25.0,45.0
281.909,0.0295,1821.3,0.00333,0.00333,37103.14,25.0,45.0
283.164,0.02961,1831.31,0.00336,0.00336,37307.18,25.0,45.0
284.598,0.02972,1841.33,0.0034,0.0034,37511.31,25.0,45.0
285.929,0.02984,1851.34,0.00343,0.00343,37715.2,25.0,45.0
287.287,0.02995,1861.35,0.00347,0.00347,37919.19,25.0,45.0
288.754,0.03007,1871.36,0.00351,0.00351,38122.96,25.0,45.0
290.201,0.03019,1881.36,0.00355,0.00355,38326.68,25.0,45.0
291.666,0.03032,1891.37,0.0036,0.0036,38530.61,25.0,45.0
293.25,0.03045,1901.37,0.00365,0.00365,38734.49,25.0,45.0
294.817,0.03058,1911.38,0.0037,0.0037,38938.31,25.0,45.0
296.418,0.03071,1921.39,0.00375,0.00375,39142.28,25.0,45.0
298.117,0.03085,1931.39,0.00381,0.00381,39346.05,25.0,45.0
299.821,0.031,1941.41,0.00388,0.00388,39550.09,25.0,45.0
301.735,0.03115,1951.41,0.00395,0.00395,39753.9,25.0,45.0
303.652,0.03131,1961.42,0.00403,0.00403,39957.73,25.0,45.0
305.697,0.03148,1971.42,0.00412,0.00412,40161.49,25.0,45.0
307.766,0.03166,1981.44,0.00421,0.00421,40365.47,25.0,45.0
309.915,0.03184,1990.61,0.00431,0.00431,40552.42,25.0,45.0
311.946,0.03201,1998.69,0.00441,0.00441,40717.0,25.0,45.0
313.909,0.03217,2006.54,0.00451,0.00451,40876.99,25.0,45.0
315.797,0.03233,2013.25,0.00461,0.00461,41013.51,25.0,45.0
317.679,0.03248,2020.39,0.00471,0.00471,41159.07,25.0,45.0
319.529,0.03264,2026.2,0.00481,0.00481,41277.32,25.0,45.0
321.225,0.03278,2031.4,0.00491,0.00491,41383.28,25.0,45.0
322.998,0.03293,2037.47,0.00501,0.00501,41507.06,25.0,45.0
324.694,0.03307,2042.16,0.00511,0.00511,41602.6,25.0,45.0
326.442,0.03321,2047.65,0.00521,0.00521,41714.38,25.0,45.0
328.132,0.03335,2052.17,0.00531,0.00531,41806.44,25.0,45.0
329.773,0.03349,2055.84,0.00541,0.00541,41881.25,25.0,45.0
331.419,0.03363,2060.06,0.00551,0.00551,41967.2,25.0,45.0
332.985,0.03376,2063.26,0.00561,0.00561,42032.33,25.0,45.0
334.584,0.03389,2067.29,0.00571,0.00571,42114.55,25.0,45.0
336.079,0.03402,2070.96,0.00581,0.00581,42189.22,25.0,45.0
337.675,0.03415,2074.28,0.00591,0.00591,42256.93,25.0,45.0
339.251,0.03428,2077.63,0.00601,0.00601,42325.18,25.0,45.0
340.801,0.03441,2080.71,0.00611,0.00611,42387.89,25.0,45.0
342.32,0.03454,2083.51,0.00621,0.00621,42444.9,25.0,45.0
343.812,0.03466,2086.84,0.00631,0.00631,42512.85,25.0,45.0
345.314,0.03478,2089.15,0.00641,0.00641,42559.84,25.0,45.0
346.707,0.0349,2091.48,0.00651,0.00651,42607.32,25.0,45.0
348.166,0.03502,2093.96,0.00661,0.00661,42657.75,25.0,45.0
349.669,0.03515,2096.94,0.00671,0.00671,42718.54,25.0,45.0
351.122,0.03527,2099.09,0.00681,0.00681,42762.4,25.0,45.0
352.616,0.03539,2101.69,0.00691,0.00691,42815.33,25.0,45.0
354.02,0.03551,2103.02,0.00701,0.00701,42842.28,25.0,45.0
355.448,0.03563,2105.3,0.00711,0.00711,42888.73,25.0,45.0
356.883,0.03575,2107.63,0.00721,0.00721,42936.29,25.0,45.0
358.297,0.03587,2109.64,0.00731,0.00731,42977.3,25.0,45.0
359.705,0.03598,2111.03,0.00741,0.00741,43005.56,25.0,45.0
361.069,0.0361,2112.97,0.00751,0.00751,43044.99,25.0,45.0
362.479,0.03622,2114.47,0.00761,0.00761,43075.72,25.0,45.0
363.97,0.03634,2117.05,0.00771,0.00771,43128.13,25.0,45.0
365.385,0.03646,2118.03,0.00781,0.00781,43148.21,25.0,45.0
366.807,0.03658,2119.7,0.00791,0.00791,43182.07,25.0,45.0
368.094,0.03668,2122.07,0.00801,0.00801,43230.55,25.0,45.0
369.54,0.0368,2123.33,0.00811,0.00811,43256.08,25.0,45.0
370.889,0.03692,2125.04,0.00821,0.00821,43290.93,25.0,45.0
372.237,0.03703,2126.43,0.00831,0.00831,43319.2,25.0,45.0
373.586,0.03714,2127.03,0.00841,0.00841,43331.41,25.0,45.0
374.987,0.03726,2129.14,0.00851,0.00851,43374.58,25.0,45.0
376.305,0.03737,2130.15,0.00861,0.00861,43394.97,25.0,45.0
377.738,0.03749,2131.03,0.00871,0.00871,43412.98,25.0,45.0
379.038,0.0376,2132.93,0.00881,0.00881,43451.77,25.0,45.0
380.368,0.03771,2134.36,0.00891,0.00891,43480.8,25.0,45.0
381.724,0.03782,2135.29,0.00901,0.00901,43499.84,25.0,45.0
383.064,0.03793,2136.76,0.00911,0.00911,43529.73,25.0,45.0
384.415,0.03804,2137.81,0.00921,0.00921,43551.18,25.0,45.0
385.754,0.03815,2138.91,0.00931,0.00931,43573.54,25.0,45.0
387.124,0.03827,2139.45,0.00941,0.00941,43584.5,25.0,45.0
388.435,0.03838,2141.02,0.00951,0.00951,43616.4,25.0,45.0
389.818,0.03849,2141.61,0.00961,0.00961,43628.5,25.0,45.0
391.127,0.0386,2142.61,0.00971,0.00971,43648.84,25.0,45.0
392.448,0.03871,2143.82,0.00981,0.00981,43673.44,25.0,45.0
393.71,0.03882,2145.03,0.00991,0.00991,43698.29,25.0,45.0
395.073,0.03893,2146.08,0.01001,0.01001,43719.67,25.0,45.0
396.364,0.03904,2147.37,0.01011,0.01011,43745.93,25.0,45.0
397.708,0.03915,2147.61,0.01021,0.01021,43750.69,25.0,45.0
399.04,0.03926,2148.38,0.01031,0.01031,43766.43,25.0,45.0
400.399,0.03938,2149.51,0.01041,0.01041,43789.45,25.0,45.0
401.692,0.03948,2149.94,0.01051,0.01051,43798.31,25.0,45.0
403.073,0.0396,2151.82,0.01061,0.01061,43836.43,25.0,45.0
404.365,0.03971,2152.28,0.01071,0.01071,43845.93,25.0,45.0
405.694,0.03982,2152.81,0.01081,0.01081,43856.77,25.0,45.0
406.949,0.03992,2154.35,0.01091,0.01091,43888.01,25.0,45.0
408.26,0.04003,2154.88,0.01101,0.01101,43898.96,25.0,45.0
409.579,0.04014,2155.02,0.01111,0.01111,43901.74,25.0,45.0
410.921,0.04025,2156.06,0.01121,0.01121,43922.98,25.0,45.0
412.218,0.04036,2156.82,0.01131,0.01131,43938.34,25.0,45.0
413.574,0.04047,2157.21,0.01141,0.01141,43946.24,25.0,45.0
414.839,0.04058,2158.78,0.01151,0.01151,43978.4,25.0,45.0
416.178,0.04069,2159.44,0.01161,0.01161,43991.84,25.0,45.0
417.426,0.04079,2160.4,0.01171,0.01171,44011.37,25.0,45.0
418.74,0.0409,2160.91,0.01181,0.01181,44021.63,25.0,45.0
420.021,0.04101,2161.4,0.01191,0.01191,44031.6,25.0,45.0
421.276,0.04112,2162.06,0.01201,0.01201,44045.05,25.0,45.0
422.548,0.04122,2163.2,0.01211,0.01211,44068.32,25.0,45.0
423.907,0.04134,2163.43,0.01221,0.01221,44072.99,25.0,45.0
425.173,0.04144,2164.06,0.01231,0.01231,44085.86,25.0,45.0
426.711,0.04157,2164.69,0.01241,0.01241,44098.78,25.0,45.0
428.073,0.04168,2165.39,0.01251,0.01251,44112.91,25.0,45.0
429.202,0.04178,2166.41,0.01261,0.01261,44133.83,25.0,45.0
430.495,0.04188,2166.44,0.01271,0.01271,44134.27,25.0,45.0
431.623,0.04198,2167.39,0.01281,0.01281,44153.73,25.0,45.0
432.959,0.04209,2168.01,0.01291,0.01291,44166.28,25.0,45.0
434.265,0.0422,2168.26,0.01301,0.01301,44171.36,25.0,45.0
435.627,0.04231,2169.02,0.01311,0.01311,44187.01,25.0,45.0
436.859,0.04241,2169.86,0.01321,0.01321,44204.1,25.0,45.0
438.167,0.04252,2170.01,0.01331,0.01331,44206.98,25.0,45.0
439.394,0.04263,2171.24,0.01341,0.01341,44232.21,25.0,45.0
440.712,0.04274,2172.04,0.01351,0.01351,44248.45,25.0,45.0
441.96,0.04284,2171.79,0.01361,0.01361,44243.34,25.0,45.0
443.231,0.04294,2172.91,0.01371,0.01371,44266.21,25.0,45.0
444.562,0.04306,2173.6,0.01381,0.01381,44280.12,25.0,45.0
445.937,0.04317,2173.68,0.01392,0.01392,44281.81,25.0,45.0
447.274,0.04328,2174.3,0.01402,0.01402,44294.48,25.0,45.0
448.546,0.04339,2175.4,0.01412,0.01412,44316.95,25.0,45.0
449.777,0.04349,2175.88,0.01422,0.01422,44326.61,25.0,45.0
451.047,0.0436,2175.94,0.01432,0.01432,44327.89,25.0,45.0
452.272,0.0437,2176.75,0.01442,0.01442,44344.46,25.0,45.0
453.556,0.04381,2176.97,0.01452,0.01452,44348.93,25.0,45.0
454.863,0.04391,2178.09,0.01462,0.01462,44371.7,25.0,45.0
456.133,0.04402,2178.11,0.01472,0.01472,44372.11,25.0,45.0
457.41,0.04413,2179.03,0.01482,0.01482,44390.89,25.0,45.0
458.737,0.04424,2179.62,0.01492,0.01492,44402.9,25.0,45.0
459.995,0.04434,2179.6,0.01502,0.01502,44402.45,25.0,45.0
461.268,0.04445,2180.72,0.01512,0.01512,44425.22,25.0,45.0
462.503,0.04455,2181.23,0.01522,0.01522,44435.74,25.0,45.0
463.774,0.04466,2181.34,0.01532,0.01532,44437.86,25.0,45.0
465.07,0.04477,2181.58,0.01542,0.01542,44442.84,25.0,45.0
466.361,0.04487,2182.52,0.01552,0.01552,44462.02,25.0,45.0
467.621,0.04498,2182.63,0.01562,0.01562,44464.25,25.0,45.0
468.877,0.04508,2183.34,0.01572,0.01572,44478.68,25.0,45.0
470.133,0.04519,2183.84,0.01582,0.01582,44488.81,25.0,45.0
471.401,0.04529,2184.1,0.01592,0.01592,44494.05,25.0,45.0
472.727,0.0454,2184.67,0.01602,0.01602,44505.65,25.0,45.0
473.938,0.0455,2184.97,0.01612,0.01612,44511.83,25.0,45.0
475.254,0.04561,2185.56,0.01622,0.01622,44523.88,25.0,45.0
476.478,0.04572,2186.36,0.01632,0.01632,44540.2,25.0,45.0
477.765,0.04582,2186.31,0.01642,0.01642,44539.22,25.0,45.0
479.063,0.04593,2186.68,0.01652,0.01652,44546.73,25.0,45.0
480.343,0.04604,2187.61,0.01662,0.01662,44565.68,25.0,45.0
481.629,0.04615,2188.5,0.01672,0.01672,44583.69,25.0,45.0
482.92,0.04625,2188.37,0.01682,0.01682,44581.1,25.0,45.0
484.19,0.04636,2188.78,0.01692,0.01692,44589.41,25.0,45.0
485.454,0.04646,2189.51,0.01702,0.01702,44604.3,25.0,45.0
486.705,0.04657,2189.87,0.01712,0.01712,44611.71,25.0,45.0
487.999,0.04668,2190.77,0.01722,0.01722,44630.1,25.0,45.0
489.255,0.04678,2190.51,0.01732,0.01732,44624.77,25.0,45.0
490.549,0.04689,2191.48,0.01742,0.01742,44644.56,25.0,45.0
491.819,0.04699,2191.41,0.01752,0.01752,44643.03,25.0,45.0
493.131,0.0471,2191.98,0.01762,0.01762,44654.66,25.0,45.0
494.385,0.04721,2191.99,0.01772,0.01772,44654.95,25.0,45.0
495.655,0.04731,2193.47,0.01782,0.01782,44684.91,25.0,45.0
496.92,0.04742,2193.32,0.01792,0.01792,44681.92,25.0,45.0
498.167,0.04752,2194.06,0.01802,0.01802,44697.09,25.0,45.0
499.626,0.04764,2194.75,0.01812,0.01812,44711.11,25.0,45.0
500.712,0.04774,2195.19,0.01822,0.01822,44719.99,25.0,45.0
501.957,0.04784,2194.76,0.01832,0.01832,44711.37,25.0,45.0
503.299,0.04795,2195.06,0.01842,0.01842,44717.34,25.0,45.0
504.584,0.04806,2196.22,0.01852,0.01852,44740.95,25.0,45.0
505.2,0.04811,2196.61,0.01862,0.01862,44749.04,25.0,45.0
507.092,0.04827,2196.47,0.01872,0.01872,44746.11,25.0,45.0
508.365,0.04837,2197.74,0.01882,0.01882,44771.97,25.0,45.0
509.641,0.04848,2197.22,0.01892,0.01892,44761.41,25.0,45.0
510.874,0.04858,2197.61,0.01902,0.01902,44769.42,25.0,45.0
512.13,0.04869,2198.58,0.01912,0.01912,44789.08,25.0,45.0
513.361,0.04879,2199.41,0.01922,0.01922,44805.94,25.0,45.0
514.577,0.04889,2199.26,0.01932,0.01932,44802.87,25.0,45.0
515.931,0.049,2199.39,0.01942,0.01942,44805.55,25.0,45.0
517.198,0.04911,2200.24,0.01952,0.01952,44822.91,25.0,45.0
518.463,0.04921,2200.08,0.01962,0.01962,44819.76,25.0,45.0
519.389,0.04929,2201.04,0.01972,0.01972,44839.23,25.0,45.0
521.016,0.04943,2200.91,0.01982,0.01982,44836.5,25.0,45.0
522.292,0.04953,2201.98,0.01992,0.01992,44858.34,25.0,45.0
523.582,0.04964,2201.82,0.02002,0.02002,44855.02,25.0,45.0
524.864,0.04975,2202.33,0.02012,0.02012,44865.56,25.0,45.0
526.148,0.04986,2203.29,0.02022,0.02022,44885.06,25.0,45.0
527.433,0.04996,2202.88,0.02032,0.02032,44876.76,25.0,45.0
528.688,0.05007,2204.08,0.02042,0.02042,44901.19,25.0,45.0
529.947,0.05017,2203.8,0.02052,0.02052,44895.5,25.0,45.0
531.162,0.05027,2204.05,0.02062,0.02062,44900.55,25.0,45.0
532.43,0.05038,2204.85,0.02072,0.02072,44916.83,25.0,45.0
533.683,0.05048,2205.31,0.02082,0.02082,44926.14,25.0,45.0
534.973,0.05059,2205.65,0.02092,0.02092,44933.17,25.0,45.0
536.215,0.05069,2206.36,0.02102,0.02102,44947.68,25.0,45.0
537.495,0.0508,2206.29,0.02112,0.02112,44946.18,25.0,45.0
538.749,0.0509,2206.85,0.02122,0.02122,44957.59,25.0,45.0
540.035,0.05101,2206.73,0.02132,0.02132,44955.06,25.0,45.0
541.28,0.05112,2207.53,0.02142,0.02142,44971.49,25.0,45.0
542.549,0.05122,2208.25,0.02152,0.02152,44986.13,25.0,45.0
543.703,0.05132,2207.93,0.02162,0.02162,44979.53,25.0,45.0
545.06,0.05143,2208.52,0.02172,0.02172,44991.56,25.0,45.0
546.239,0.05153,2208.9,0.02182,0.02182,44999.34,25.0,45.0
547.531,0.05164,2209.13,0.02192,0.02192,45004.11,25.0,45.0
548.985,0.05176,2209.48,0.02202,0.02202,45011.22,25.0,45.0
550.152,0.05186,2210.28,0.02212,0.02212,45027.42,25.0,45.0
551.39,0.05196,2210.57,0.02222,0.02222,45033.35,25.0,45.0
552.684,0.05207,2210.55,0.02232,0.02232,45033.01,25.0,45.0
553.934,0.05217,2210.97,0.02242,0.02242,45041.53,25.0,45.0
555.213,0.05228,2211.97,0.02252,0.02252,45061.86,25.0,45.0
556.474,0.05238,2211.66,0.02262,0.02262,45055.51,25.0,45.0
557.737,0.05249,2212.27,0.02272,0.02272,45067.92,25.0,45.0
559.036,0.05259,2212.13,0.02282,0.02282,45065.05,25.0,45.0
560.307,0.0527,2213.15,0.02292,0.02292,45085.89,25.0,45.0
561.572,0.05281,2213.85,0.02302,0.02302,45100.19,25.0,45.0
562.856,0.05291,2213.58,0.02312,0.02312,45094.67,25.0,45.0
564.152,0.05302,2213.9,0.02322,0.02322,45101.26,25.0,45.0
565.441,0.05313,2214.81,0.02332,0.02332,45119.76,25.0,45.0
566.692,0.05323,2215.24,0.02342,0.02342,45128.59,25.0,45.0
567.967,0.05334,2214.95,0.02352,0.02352,45122.58,25.0,45.0
569.274,0.05345,2215.54,0.02362,0.02362,45134.55,25.0,45.0
570.529,0.05355,2215.69,0.02372,0.02372,45137.76,25.0,45.0
571.86,0.05366,2215.94,0.02382,0.02382,45142.67,25.0,45.0
573.103,0.05377,2216.42,0.02392,0.02392,45152.47,25.0,45.0
574.344,0.05387,2216.84,0.02402,0.02402,45161.06,25.0,45.0
575.574,0.05397,2216.95,0.02412,0.02412,45163.43,25.0,45.0
576.857,0.05408,2218.07,0.02422,0.02422,45186.14,25.0,45.0
578.101,0.05419,2218.57,0.02432,0.02432,45196.41,25.0,45.0
579.408,0.05429,2218.06,0.02442,0.02442,45185.97,25.0,45.0
580.66,0.0544,2218.43,0.02452,0.02452,45193.5,25.0,45.0
581.973,0.05451,2219.27,0.02462,0.02462,45210.59,25.0,45.0
583.243,0.05461,2219.02,0.02472,0.02472,45205.45,25.0,45.0
584.516,0.05472,2220.02,0.02482,0.02482,45225.96,25.0,45.0
585.775,0.05482,2220.72,0.02492,0.02492,45240.13,25.0,45.0
587.033,0.05493,2220.09,0.02502,0.02502,45227.34,25.0,45.0
588.304,0.05503,2220.91,0.02512,0.02512,45243.93,25.0,45.0
589.595,0.05514,2221.3,0.02522,0.02522,45251.95,25.0,45.0
590.79,0.05524,2222.05,0.02532,0.02532,45267.33,25.0,45.0
592.107,0.05535,2221.79,0.02542,0.02542,45261.92,25.0,45.0
593.42,0.05546,2221.8,0.02552,0.02552,45262.22,25.0,45.0
594.719,0.05557,2223.1,0.02562,0.02562,45288.62,25.0,45.0
595.96,0.05567,2222.8,0.02572,0.02572,45282.42,25.0,45.0
597.253,0.05578,2223.56,0.02582,0.02582,45297.94,25.0,45.0
598.47,0.05588,2224.11,0.02592,0.02592,45309.24,25.0,45.0
599.772,0.05599,2223.71,0.02602,0.02602,45301.0,25.0,45.0
600.98,0.05609,2224.14,0.02612,0.02612,45309.82,25.0,45.0
602.246,0.0562,2225.04,0.02622,0.02622,45328.12,25.0,45.0
603.53,0.0563,2224.85,0.02632,0.02632,45324.33,25.0,45.0
604.882,0.05642,2225.5,0.02642,0.02642,45337.48,25.0,45.0
606.084,0.05652,2225.48,0.02652,0.02652,45337.01,25.0,45.0
607.354,0.05662,2226.13,0.02662,0.02662,45350.25,25.0,45.0
608.653,0.05673,2226.13,0.02672,0.02672,45350.41,25.0,45.0
609.905,0.05684,2227.08,0.02682,0.02682,45369.66,25.0,45.0
611.174,0.05694,2226.93,0.02692,0.02692,45366.55,25.0,45.0
612.432,0.05704,2226.99,0.02702,0.02702,45367.95,25.0,45.0
613.713,0.05715,2227.86,0.02712,0.02712,45385.5,25.0,45.0
615.002,0.05726,2227.82,0.02722,0.02722,45384.84,25.0,45.0
616.343,0.05737,2228.57,0.02732,0.02732,45400.08,25.0,45.0
617.606,0.05748,2228.38,0.02742,0.02742,45396.18,25.0,45.0
618.899,0.05758,2229.47,0.02752,0.02752,45418.47,25.0,45.0
620.14,0.05769,2229.66,0.02762,0.02762,45422.27,25.0,45.0
621.406,0.05779,2229.35,0.02772,0.02772,45415.99,25.0,45.0
622.675,0.0579,2230.25,0.02782,0.02782,45434.31,25.0,45.0
623.965,0.05801,2230.21,0.02792,0.02792,45433.41,25.0,45.0
625.234,0.05811,2230.42,0.02802,0.02802,45437.82,25.0,45.0
626.534,0.05822,2231.43,0.02812,0.02812,45458.41,25.0,45.0
627.847,0.05833,2230.85,0.02822,0.02822,45446.43,25.0,45.0
629.153,0.05844,2231.89,0.02832,0.02832,45467.66,25.0,45.0
630.37,0.05854,2232.5,0.02842,0.02842,45480.11,25.0,45.0
631.65,0.05865,2231.76,0.02852,0.02852,45465.04,25.0,45.0
632.901,0.05875,2232.47,0.02862,0.02862,45479.43,25.0,45.0
634.181,0.05886,2233.57,0.02872,0.02872,45501.96,25.0,45.0
635.452,0.05896,2232.84,0.02882,0.02882,45487.02,25.0,45.0
636.752,0.05907,2233.98,0.02892,0.02892,45510.22,25.0,45.0
638.028,0.05918,2233.47,0.02902,0.02902,45499.91,25.0,45.0
639.359,0.05929,2234.12,0.02912,0.02912,45513.17,25.0,45.0
640.6,0.05939,2234.22,0.02922,0.02922,45515.2,25.0,45.0
641.906,0.0595,2235.18,0.02932,0.02932,45534.69,25.0,45.0
643.172,0.05961,2235.4,0.02942,0.02942,45539.13,25.0,45.0
644.439,0.05971,2235.14,0.02952,0.02952,45533.93,25.0,45.0
645.686,0.05982,2235.62,0.02962,0.02962,45543.63,25.0,45.0
647.0,0.05993,2236.61,0.02972,0.02972,45563.95,25.0,45.0
648.259,0.06003,2236.7,0.02982,0.02982,45565.66,25.0,45.0
649.544,0.06014,2236.38,0.02992,0.02992,45559.12,25.0,45.0
650.773,0.06024,2237.27,0.03002,0.03002,45577.3,25.0,45.0
652.092,0.06035,2237.31,0.03012,0.03012,45578.02,25.0,45.0
653.397,0.06046,2237.82,0.03022,0.03022,45588.52,25.0,45.0
654.639,0.06056,2238.45,0.03032,0.03032,45601.24,25.0,45.0
655.961,0.06067,2238.25,0.03042,0.03042,45597.2,25.0,45.0
657.232,0.06078,2239.0,0.03052,0.03052,45612.59,25.0,45.0
658.522,0.06089,2239.3,0.03062,0.03062,45618.66,25.0,45.0
659.786,0.06099,2239.04,0.03072,0.03072,45613.4,25.0,45.0
661.127,0.0611,2239.92,0.03082,0.03082,45631.32,25.0,45.0
662.407,0.06121,2240.22,0.03092,0.03092,45637.3,25.0,45.0
663.693,0.06132,2239.9,0.03102,0.03102,45630.83,25.0,45.0
664.961,0.06142,2240.28,0.03112,0.03112,45638.52,25.0,45.0
666.229,0.06153,2241.17,0.03122,0.03122,45656.66,25.0,45.0
667.47,0.06163,2241.33,0.03132,0.03132,45660.05,25.0,45.0
668.802,0.06174,2241.01,0.03142,0.03142,45653.44,25.0,45.0
670.037,0.06185,2241.73,0.03152,0.03152,45668.05,25.0,45.0
671.331,0.06195,2241.82,0.03162,0.03162,45669.98,25.0,45.0
672.629,0.06206,2242.58,0.03172,0.03172,45685.42,25.0,45.0
673.959,0.06217,2242.65,0.03182,0.03182,45686.88,25.0,45.0
675.161,0.06227,2242.63,0.03193,0.03193,45686.56,25.0,45.0
676.471,0.06238,2243.42,0.03203,0.03203,45702.62,25.0,45.0
677.737,0.06249,2243.96,0.03213,0.03213,45713.66,25.0,45.0
679.01,0.06259,2244.13,0.03223,0.03223,45717.06,25.0,45.0
680.274,0.0627,2243.73,0.03233,0.03233,45708.96,25.0,45.0
681.56,0.06281,2244.02,0.03243,0.03243,45714.74,25.0,45.0
682.83,0.06291,2244.7,0.03253,0.03253,45728.63,25.0,45.0
684.188,0.06302,2244.48,0.03263,0.03263,45724.25,25.0,45.0
685.459,0.06313,2245.42,0.03273,0.03273,45743.36,25.0,45.0
686.758,0.06324,2245.5,0.03283,0.03283,45744.97,25.0,45.0
688.024,0.06334,2245.26,0.03293,0.03293,45739.98,25.0,45.0
689.345,0.06345,2246.33,0.03303,0.03303,45761.89,25.0,45.0
690.559,0.06356,2247.01,0.03313,0.03313,45775.66,25.0,45.0
691.888,0.06367,2246.78,0.03323,0.03323,45771.07,25.0,45.0
693.171,0.06377,2247.16,0.03333,0.03333,45778.79,25.0,45.0
694.458,0.06388,2247.0,0.03343,0.03343,45775.54,25.0,45.0
695.716,0.06399,2247.56,0.03353,0.03353,45786.85,25.0,45.0
697.013,0.06409,2247.69,0.03363,0.03363,45789.54,25.0,45.0
698.3,0.0642,2248.29,0.03373,0.03373,45801.69,25.0,45.0
699.577,0.06431,2248.6,0.03383,0.03383,45808.02,25.0,45.0
700.898,0.06442,2249.18,0.03393,0.03393,45819.83,25.0,45.0
701.901,0.0645,2249.12,0.03403,0.03403,45818.6,25.0,45.0
703.029,0.0646,2248.97,0.03413,0.03413,45815.7,25.0,45.0
704.353,0.0647,2249.61,0.03423,0.03423,45828.75,25.0,45.0
705.648,0.06481,2249.74,0.03433,0.03433,45831.38,25.0,45.0
706.954,0.06492,2249.89,0.03443,0.03443,45834.36,25.0,45.0
708.273,0.06503,2250.57,0.03453,0.03453,45848.29,25.0,45.0
709.521,0.06514,2250.75,0.03463,0.03463,45851.83,25.0,45.0
710.799,0.06524,2250.86,0.03473,0.03473,45854.12,25.0,45.0
712.076,0.06535,2251.45,0.03483,0.03483,45866.06,25.0,45.0
713.387,0.06546,2251.33,0.03493,0.03493,45863.63,25.0,45.0
714.636,0.06556,2251.76,0.03503,0.03503,45872.54,25.0,45.0
715.94,0.06567,2251.96,0.03513,0.03513,45876.57,25.0,45.0
717.239,0.06578,2252.62,0.03523,0.03523,45889.94,25.0,45.0
718.569,0.06589,2252.61,0.03533,0.03533,45889.84,25.0,45.0
719.817,0.06599,2252.85,0.03543,0.03543,45894.69,25.0,45.0
721.124,0.0661,2252.84,0.03553,0.03553,45894.42,25.0,45.0
722.383,0.06621,2253.52,0.03563,0.03563,45908.4,25.0,45.0
723.695,0.06632,2253.6,0.03573,0.03573,45909.88,25.0,45.0
724.952,0.06642,2253.88,0.03583,0.03583,45915.58,25.0,45.0
726.23,0.06653,2254.21,0.03593,0.03593,45922.46,25.0,45.0
727.535,0.06664,2255.23,0.03603,0.03603,45943.1,25.0,45.0
728.882,0.06675,2255.23,0.03613,0.03613,45943.14,25.0,45.0
730.166,0.06686,2254.97,0.03623,0.03623,45937.82,25.0,45.0
731.469,0.06697,2255.26,0.03633,0.03633,45943.84,25.0,45.0
732.737,0.06707,2255.47,0.03643,0.03643,45947.97,25.0,45.0
734.054,0.06718,2255.64,0.03653,0.03653,45951.57,25.0,45.0
735.306,0.06729,2256.37,0.03663,0.03663,45966.4,25.0,45.0
736.63,0.06739,2256.07,0.03673,0.03673,45960.26,25.0,45.0
737.871,0.0675,2256.6,0.03683,0.03683,45971.0,25.0,45.0
739.176,0.06761,2256.85,0.03693,0.03693,45976.26,25.0,45.0
740.439,0.06771,2256.97,0.03703,0.03703,45978.71,25.0,45.0
741.753,0.06782,2257.32,0.03713,0.03713,45985.85,25.0,45.0
742.999,0.06793,2257.44,0.03723,0.03723,45988.28,25.0,45.0
744.35,0.06804,2257.6,0.03733,0.03733,45991.36,25.0,45.0
745.617,0.06814,2258.17,0.03743,0.03743,46003.15,25.0,45.0
746.88,0.06825,2259.06,0.03753,0.03753,46021.28,25.0,45.0
748.172,0.06836,2258.56,0.03763,0.03763,46010.94,25.0,45.0
749.424,0.06846,2258.85,0.03773,0.03773,46016.83,25.0,45.0
750.749,0.06857,2259.15,0.03783,0.03783,46023.07,25.0,45.0
752.048,0.06868,2260.13,0.03793,0.03793,46042.98,25.0,45.0
753.373,0.06879,2259.92,0.03803,0.03803,46038.81,25.0,45.0
754.612,0.06889,2260.51,0.03813,0.03813,46050.72,25.0,45.0
755.91,0.069,2260.17,0.03823,0.03823,46043.71,25.0,45.0
757.151,0.0691,2260.43,0.03833,0.03833,46049.09,25.0,45.0
758.452,0.06921,2261.51,0.03843,0.03843,46071.21,25.0,45.0
759.685,0.06932,2261.83,0.03853,0.03853,46077.69,25.0,45.0
761.002,0.06943,2261.55,0.03863,0.03863,46071.98,25.0,45.0
762.289,0.06953,2261.74,0.03873,0.03873,46075.88,25.0,45.0
763.616,0.06964,2262.66,0.03883,0.03883,46094.56,25.0,45.0
764.925,0.06975,2262.1,0.03893,0.03893,46083.16,25.0,45.0
766.202,0.06986,2263.05,0.03903,0.03903,46102.42,25.0,45.0
767.468,0.06997,2262.54,0.03913,0.03913,46092.06,25.0,45.0
768.785,0.07007,2263.23,0.03923,0.03923,46106.09,25.0,45.0
770.033,0.07018,2263.63,0.03933,0.03933,46114.25,25.0,45.0
771.332,0.07029,2263.36,0.03943,0.03943,46108.82,25.0,45.0
772.619,0.07039,2264.17,0.03953,0.03953,46125.33,25.0,45.0
773.934,0.0705,2263.97,0.03963,0.03963,46121.18,25.0,45.0
775.209,0.07061,2264.74,0.03973,0.03973,46136.99,25.0,45.0
776.516,0.07072,2264.47,0.03983,0.03983,46131.49,25.0,45.0
777.802,0.07083,2264.93,0.03993,0.03993,46140.84,25.0,45.0
779.097,0.07093,2265.07,0.04003,0.04003,46143.72,25.0,45.0
780.333,0.07104,2265.25,0.04013,0.04013,46147.29,25.0,45.0
781.662,0.07115,2265.03,0.04023,0.04023,46142.77,25.0,45.0
782.931,0.07125,2265.83,0.04033,0.04033,46159.11,25.0,45.0
784.262,0.07136,2265.8,0.04043,0.04043,46158.49,25.0,45.0
785.547,0.07147,2266.29,0.04053,0.04053,46168.49,25.0,45.0
786.84,0.07158,2266.49,0.04063,0.04063,46172.62,25.0,45.0
788.135,0.07169,2266.9,0.04073,0.04073,46180.88,25.0,45.0
789.417,0.07179,2266.84,0.04083,0.04083,46179.77,25.0,45.0
790.746,0.0719,2266.99,0.04093,0.04093,46182.7,25.0,45.0
792.006,0.07201,2267.83,0.04103,0.04103,46199.87,25.0,45.0
793.296,0.07212,2267.43,0.04113,0.04113,46191.61,25.0,45.0
794.551,0.07222,2267.69,0.04123,0.04123,46197.07,25.0,45.0
795.832,0.07233,2268.63,0.04133,0.04133,46216.17,25.0,45.0
797.158,0.07244,2268.26,0.04143,0.04143,46208.52,25.0,45.0
798.5,0.07255,2268.52,0.04153,0.04153,46213.88,25.0,45.0
799.765,0.07266,2269.36,0.04163,0.04163,46231.11,25.0,45.0
801.069,0.07276,2268.63,0.04173,0.04173,46216.21,25.0,45.0
802.341,0.07287,2269.91,0.04183,0.04183,46242.19,25.0,45.0
803.626,0.07298,2269.33,0.04193,0.04193,46230.46,25.0,45.0
804.914,0.07308,2270.13,0.04203,0.04203,46246.65,25.0,45.0
806.23,0.07319,2269.74,0.04213,0.04213,46238.83,25.0,45.0
807.518,0.0733,2270.74,0.04223,0.04223,46259.18,25.0,45.0
808.844,0.07341,2270.47,0.04233,0.04233,46253.67,25.0,45.0
810.127,0.07352,2271.31,0.04243,0.04243,46270.66,25.0,45.0
811.442,0.07363,2270.85,0.04253,0.04253,46261.39,25.0,45.0
812.702,0.07374,2271.41,0.04263,0.04263,46272.81,25.0,45.0
814.029,0.07384,2271.22,0.04273,0.04273,46268.82,25.0,45.0
815.302,0.07395,2272.02,0.04283,0.04283,46285.23,25.0,45.0
816.62,0.07406,2271.82,0.04293,0.04293,46281.15,25.0,45.0
817.898,0.07417,2272.5,0.04303,0.04303,46294.97,25.0,45.0
819.221,0.07428,2272.62,0.04313,0.04313,46297.36,25.0,45.0
820.48,0.07438,2273.0,0.04323,0.04323,46305.16,25.0,45.0
821.866,0.0745,2272.4,0.04333,0.04333,46292.91,25.0,45.0
823.155,0.07461,2273.55,0.04343,0.04343,46316.35,25.0,45.0
824.457,0.07471,2273.23,0.04353,0.04353,46309.96,25.0,45.0
825.767,0.07482,2273.28,0.04363,0.04363,46310.84,25.0,45.0
827.087,0.07493,2274.4,0.04373,0.04373,46333.71,25.0,45.0
828.331,0.07504,2274.67,0.04383,0.04383,46339.13,25.0,45.0
829.652,0.07515,2274.04,0.04393,0.04393,46326.29,25.0,45.0
830.939,0.07525,2274.94,0.04403,0.04403,46344.71,25.0,45.0
832.265,0.07537,2274.76,0.04413,0.04413,46341.05,25.0,45.0
833.575,0.07547,2274.45,0.04423,0.04423,46334.82,25.0,45.0
834.856,0.07558,2275.34,0.04433,0.04433,46352.78,25.0,45.0
836.127,0.07569,2275.75,0.04443,0.04443,46361.15,25.0,45.0
837.443,0.07579,2275.29,0.04453,0.04453,46351.84,25.0,45.0
838.788,0.07591,2275.58,0.04463,0.04463,46357.83,25.0,45.0
840.027,0.07601,2275.79,0.04473,0.04473,46362.04,25.0,45.0
841.396,0.07612,2275.76,0.04483,0.04483,46361.4,25.0,45.0
842.674,0.07623,2276.88,0.04493,0.04493,46384.2,25.0,45.0
844.052,0.07635,2276.89,0.04503,0.04503,46384.35,25.0,45.0
845.324,0.07645,2276.32,0.04513,0.04513,46372.77,25.0,45.0
846.651,0.07656,2277.53,0.04523,0.04523,46397.51,25.0,45.0
847.926,0.07667,2277.0,0.04533,0.04533,46386.63,25.0,45.0
849.251,0.07678,2278.0,0.04543,0.04543,46406.99,25.0,45.0
850.541,0.07689,2277.42,0.04553,0.04553,46395.27,25.0,45.0
851.855,0.077,2277.98,0.04563,0.04563,46406.64,25.0,45.0
853.141,0.07711,2277.96,0.04573,0.04573,46406.31,25.0,45.0
854.495,0.07722,2277.97,0.04583,0.04583,46406.38,25.0,45.0
855.842,0.07733,2278.44,0.04593,0.04593,46416.05,25.0,45.0
857.173,0.07744,2279.19,0.04603,0.04603,46431.31,25.0,45.0
858.488,0.07755,2279.12,0.04613,0.04613,46429.84,25.0,45.0
859.808,0.07766,2278.85,0.04623,0.04623,46424.26,25.0,45.0
861.082,0.07777,2279.76,0.04633,0.04633,46442.98,25.0,45.0
862.416,0.07788,2279.6,0.04643,0.04643,46439.7,25.0,45.0
863.737,0.07799,2279.5,0.04653,0.04653,46437.52,25.0,45.0
865.079,0.0781,2279.74,0.04663,0.04663,46442.44,25.0,45.0
866.371,0.07821,2280.08,0.04673,0.04673,46449.4,25.0,45.0
867.74,0.07832,2280.47,0.04683,0.04683,46457.26,25.0,45.0
869.078,0.07843,2280.41,0.04693,0.04693,46456.09,25.0,45.0
870.42,0.07854,2280.5,0.04703,0.04703,46457.91,25.0,45.0
871.692,0.07865,2281.0,0.04713,0.04713,46468.23,25.0,45.0
873.017,0.07876,2280.96,0.04723,0.04723,46467.36,25.0,45.0
874.337,0.07887,2281.88,0.04733,0.04733,46486.1,25.0,45.0
875.696,0.07898,2282.18,0.04743,0.04743,46492.12,25.0,45.0
876.981,0.07909,2281.42,0.04753,0.04753,46476.61,25.0,45.0
878.321,0.0792,2281.61,0.04763,0.04763,46480.62,25.0,45.0
879.625,0.07931,2282.74,0.04773,0.04773,46503.66,25.0,45.0
880.934,0.07942,2282.2,0.04783,0.04783,46492.55,25.0,45.0
882.273,0.07953,2282.17,0.04793,0.04793,46492.02,25.0,45.0
883.623,0.07964,2282.99,0.04803,0.04803,46508.64,25.0,45.0
884.97,0.07976,2283.37,0.04813,0.04813,46516.49,25.0,45.0
886.338,0.07987,2283.07,0.04823,0.04823,46510.39,25.0,45.0
887.684,0.07998,2283.74,0.04833,0.04833,46524.06,25.0,45.0
889.002,0.08009,2283.76,0.04843,0.04843,46524.4,25.0,45.0
890.39,0.08021,2284.16,0.04853,0.04853,46532.56,25.0,45.0
891.704,0.08032,2283.75,0.04863,0.04863,46524.12,25.0,45.0
893.069,0.08043,2284.13,0.04873,0.04873,46531.93,25.0,45.0
894.42,0.08054,2284.07,0.04883,0.04883,46530.67,25.0,45.0
895.766,0.08066,2284.36,0.04893,0.04893,46536.51,25.0,45.0
897.068,0.08077,2285.17,0.04903,0.04903,46553.15,25.0,45.0
898.454,0.08088,2285.37,0.04913,0.04913,46557.24,25.0,45.0
899.817,0.08099,2285.55,0.04923,0.04923,46560.83,25.0,45.0
901.227,0.08111,2285.05,0.04933,0.04933,46550.63,25.0,45.0
902.575,0.08122,2285.27,0.04943,0.04943,46555.19,25.0,45.0
904.025,0.08134,2286.17,0.04953,0.04953,46573.4,25.0,45.0
905.365,0.08146,2286.0,0.04963,0.04963,46570.01,25.0,45.0
906.803,0.08158,2285.74,0.04973,0.04973,46564.8,25.0,45.0
908.192,0.08169,2286.08,0.04983,0.04983,46571.69,25.0,45.0
909.611,0.08181,2287.01,0.04993,0.04993,46590.52,25.0,45.0
911.019,0.08193,2286.33,0.05003,0.05003,46576.81,25.0,45.0
912.458,0.08205,2287.59,0.05013,0.05013,46602.45,25.0,45.0
913.841,0.08216,2287.24,0.05023,0.05023,46595.18,25.0,45.0
915.329,0.08229,2287.84,0.05033,0.05033,46607.46,25.0,45.0
916.773,0.08241,2287.85,0.05043,0.05043,46607.75,25.0,45.0
918.286,0.08253,2288.02,0.05053,0.05053,46611.22,25.0,45.0
919.67,0.08265,2288.51,0.05063,0.05063,46621.22,25.0,45.0
921.14,0.08277,2288.5,0.05073,0.05073,46620.96,25.0,45.0
922.646,0.0829,2288.71,0.05083,0.05083,46625.23,25.0,45.0
924.142,0.08302,2288.76,0.05093,0.05093,46626.33,25.0,45.0
925.617,0.08314,2289.01,0.05103,0.05103,46631.39,25.0,45.0
927.179,0.08327,2288.96,0.05113,0.05113,46630.28,25.0,45.0
928.679,0.0834,2289.49,0.05123,0.05123,46641.2,25.0,45.0
930.238,0.08353,2288.72,0.05133,0.05133,46625.41,25.0,45.0
931.693,0.08365,2290.01,0.05143,0.05143,46651.72,25.0,45.0
933.148,0.08377,2289.71,0.05153,0.05153,46645.51,25.0,45.0
934.624,0.08389,2289.58,0.05163,0.05163,46643.0,25.0,45.0
936.091,0.08402,2289.7,0.05173,0.05173,46645.31,25.0,45.0
937.568,0.08414,2290.04,0.05183,0.05183,46652.3,25.0,45.0
939.055,0.08426,2289.99,0.05193,0.05193,46651.34,25.0,45.0
940.534,0.08439,2290.39,0.05203,0.05203,46659.46,25.0,45.0
941.978,0.08451,2291.35,0.05213,0.05213,46678.99,25.0,45.0
943.548,0.08464,2290.97,0.05223,0.05223,46671.3,25.0,45.0
944.989,0.08476,2290.76,0.05233,0.05233,46667.05,25.0,45.0
946.518,0.08488,2291.16,0.05243,0.05243,46675.08,25.0,45.0
947.964,0.08501,2291.36,0.05253,0.05253,46679.26,25.0,45.0
949.427,0.08513,2292.29,0.05263,0.05263,46698.08,25.0,45.0
950.922,0.08525,2292.4,0.05274,0.05274,46700.48,25.0,45.0
952.423,0.08538,2292.68,0.05284,0.05284,46706.06,25.0,45.0
953.931,0.0855,2292.73,0.05294,0.05294,46707.11,25.0,45.0
955.546,0.08564,2292.77,0.05304,0.05304,46708.03,25.0,45.0
957.061,0.08577,2292.61,0.05314,0.05314,46704.6,25.0,45.0
958.639,0.08589,2293.05,0.05324,0.05324,46713.53,25.0,45.0
960.262,0.08603,2292.83,0.05334,0.05334,46709.24,25.0,45.0
961.881,0.08617,2292.93,0.05344,0.05344,46711.14,25.0,45.0
963.589,0.08631,2293.12,0.05354,0.05354,46715.12,25.0,45.0
965.307,0.08645,2293.56,0.05364,0.05364,46724.09,25.0,45.0
966.96,0.08659,2293.27,0.05374,0.05374,46718.19,25.0,45.0
968.63,0.08673,2294.7,0.05384,0.05384,46747.16,25.0,45.0
970.245,0.08686,2294.7,0.05394,0.05394,46747.23,25.0,45.0
971.893,0.087,2293.95,0.05404,0.05404,46731.96,25.0,45.0
973.395,0.08713,2294.33,0.05414,0.05414,46739.71,25.0,45.0
974.919,0.08725,2294.82,0.05424,0.05424,46749.72,25.0,45.0
976.378,0.08737,2294.88,0.05434,0.05434,46750.91,25.0,45.0
977.867,0.0875,2295.1,0.05444,0.05444,46755.39,25.0,45.0
979.296,0.08762,2294.71,0.05454,0.05454,46747.37,25.0,45.0
980.781,0.08774,2295.13,0.05464,0.05464,46755.99,25.0,45.0
982.201,0.08786,2295.95,0.05474,0.05474,46772.68,25.0,45.0
983.628,0.08798,2295.53,0.05484,0.05484,46764.16,25.0,45.0
985.021,0.08809,2296.34,0.05494,0.05494,46780.56,25.0,45.0
986.421,0.08821,2295.52,0.05504,0.05504,46763.9,25.0,45.0
987.833,0.08833,2296.51,0.05514,0.05514,46784.2,25.0,45.0
989.245,0.08845,2295.68,0.05524,0.05524,46767.29,25.0,45.0
990.658,0.08856,2296.54,0.05534,0.05534,46784.75,25.0,45.0
992.054,0.08868,2296.3,0.05544,0.05544,46779.88,25.0,45.0
993.477,0.0888,2297.04,0.05554,0.05554,46795.0,25.0,45.0
994.822,0.08891,2296.68,0.05564,0.05564,46787.56,25.0,45.0
996.253,0.08903,2296.6,0.05574,0.05574,46785.98,25.0,45.0
997.645,0.08915,2297.07,0.05584,0.05584,46795.55,25.0,45.0
999.051,0.08926,2297.44,0.05594,0.05594,46803.1,25.0,45.0
1000.38,0.08937,2297.76,0.05604,0.05604,46809.68,25.0,45.0
1001.76,0.08949,2297.96,0.05614,0.05614,46813.72,25.0,45.0
1003.16,0.08961,2297.36,0.05624,0.05624,46801.4,25.0,45.0
1004.56,0.08972,2298.28,0.05634,0.05634,46820.14,25.0,45.0
1005.84,0.08983,2297.88,0.05644,0.05644,46811.97,25.0,45.0
1007.24,0.08994,2298.3,0.05654,0.05654,46820.66,25.0,45.0
1008.6,0.09006,2298.76,0.05664,0.05664,46830.04,25.0,45.0
1010.03,0.09018,2298.67,0.05674,0.05674,46828.21,25.0,45.0
1011.35,0.09029,2298.26,0.05684,0.05684,46819.81,25.0,45.0
1012.74,0.0904,2299.06,0.05694,0.05694,46836.13,25.0,45.0
1014.04,0.09051,2298.84,0.05704,0.05704,46831.63,25.0,45.0
1015.42,0.09063,2299.19,0.05714,0.05714,46838.8,25.0,45.0
1016.75,0.09074,2299.61,0.05724,0.05724,46847.19,25.0,45.0
1018.09,0.09085,2299.79,0.05734,0.05734,46850.9,25.0,45.0
1019.49,0.09097,2298.73,0.05744,0.05744,46829.43,25.0,45.0
1020.92,0.09109,2299.72,0.05754,0.05754,46849.45,25.0,45.0
1022.27,0.0912,2299.87,0.05764,0.05764,46852.59,25.0,45.0
1023.66,0.09131,2299.06,0.05774,0.05774,46836.12,25.0,45.0
1024.97,0.09142,2299.99,0.05784,0.05784,46855.06,25.0,45.0
1026.35,0.09154,2299.52,0.05794,0.05794,46845.41,25.0,45.0
1027.67,0.09165,2299.68,0.05804,0.05804,46848.79,25.0,45.0
1029.0,0.09176,2300.7,0.05814,0.05814,46869.58,25.0,45.0
1030.36,0.09187,2300.53,0.05824,0.05824,46865.99,25.0,45.0
1031.73,0.09199,2299.88,0.05834,0.05834,46852.69,25.0,45.0
1033.03,0.0921,2300.99,0.05844,0.05844,46875.37,25.0,45.0
1034.38,0.09221,2301.01,0.05854,0.05854,46875.89,25.0,45.0
1035.73,0.09232,2300.75,0.05864,0.05864,46870.5,25.0,45.0
1037.07,0.09243,2301.31,0.05874,0.05874,46881.84,25.0,45.0
1038.43,0.09255,2300.75,0.05884,0.05884,46870.44,25.0,45.0
1039.74,0.09265,2301.01,0.05894,0.05894,46875.7,25.0,45.0
1041.06,0.09276,2301.79,0.05904,0.05904,46891.66,25.0,45.0
1042.38,0.09288,2301.59,0.05914,0.05914,46887.57,25.0,45.0
1043.75,0.09299,2301.76,0.05924,0.05924,46891.05,25.0,45.0
1045.07,0.0931,2301.77,0.05934,0.05934,46891.19,25.0,45.0
1046.41,0.09321,2301.66,0.05944,0.05944,46889.02,25.0,45.0
1047.72,0.09332,2301.45,0.05954,0.05954,46884.83,25.0,45.0
1049.05,0.09343,2302.1,0.05964,0.05964,46897.97,25.0,45.0
1050.32,0.09354,2301.83,0.05974,0.05974,46892.51,25.0,45.0
1051.65,0.09365,2301.68,0.05984,0.05984,46889.42,25.0,45.0
1052.92,0.09375,2302.27,0.05994,0.05994,46901.41,25.0,45.0
1054.25,0.09387,2302.21,0.06004,0.06004,46900.19,25.0,45.0
1055.62,0.09398,2302.5,0.06014,0.06014,46906.17,25.0,45.0
1056.97,0.09409,2303.13,0.06024,0.06024,46918.95,25.0,45.0
1058.26,0.0942,2302.41,0.06034,0.06034,46904.24,25.0,45.0
1059.6,0.09431,2302.37,0.06044,0.06044,46903.57,25.0,45.0
1060.87,0.09441,2302.81,0.06054,0.06054,46912.53,25.0,45.0
1062.21,0.09453,2302.87,0.06064,0.06064,46913.76,25.0,45.0
1063.49,0.09463,2302.91,0.06074,0.06074,46914.41,25.0,45.0
1064.83,0.09475,2303.43,0.06084,0.06084,46925.19,25.0,45.0
1066.13,0.09485,2303.05,0.06094,0.06094,46917.31,25.0,45.0
1067.47,0.09496,2302.8,0.06104,0.06104,46912.32,25.0,45.0
1068.79,0.09507,2302.93,0.06114,0.06114,46914.95,25.0,45.0
1070.09,0.09518,2303.41,0.06124,0.06124,46924.63,25.0,45.0
1071.37,0.09529,2303.21,0.06134,0.06134,46920.69,25.0,45.0
1072.7,0.0954,2303.5,0.06144,0.06144,46926.5,25.0,45.0
1073.99,0.09551,2303.43,0.06154,0.06154,46925.06,25.0,45.0
1075.29,0.09562,2304.1,0.06164,0.06164,46938.75,25.0,45.0
1076.61,0.09573,2304.17,0.06174,0.06174,46940.18,25.0,45.0
1077.91,0.09584,2304.23,0.06184,0.06184,46941.34,25.0,45.0
1079.19,0.09594,2303.67,0.06194,0.06194,46930.08,25.0,45.0
1080.51,0.09605,2304.33,0.06204,0.06204,46943.46,25.0,45.0
1081.81,0.09616,2304.5,0.06214,0.06214,46946.89,25.0,45.0
1083.16,0.09627,2304.68,0.06224,0.06224,46950.61,25.0,45.0
1084.46,0.09638,2304.3,0.06234,0.06234,46942.87,25.0,45.0
1085.73,0.09649,2304.54,0.06244,0.06244,46947.78,25.0,45.0
1087.03,0.0966,2305.11,0.06254,0.06254,46959.33,25.0,45.0
1088.35,0.0967,2304.67,0.06264,0.06264,46950.43,25.0,45.0
1089.66,0.09682,2304.86,0.06274,0.06274,46954.23,25.0,45.0
1090.94,0.09692,2304.68,0.06284,0.06284,46950.63,25.0,45.0
1092.28,0.09703,2304.51,0.06294,0.06294,46947.17,25.0,45.0
1093.53,0.09714,2305.09,0.06304,0.06304,46958.9,25.0,45.0
1094.8,0.09724,2304.76,0.06314,0.06314,46952.14,25.0,45.0
1096.09,0.09735,2305.15,0.06324,0.06324,46960.08,25.0,45.0
1097.34,0.09745,2304.99,0.06334,0.06334,46956.82,25.0,45.0
1098.59,0.09756,2305.78,0.06344,0.06344,46972.88,25.0,45.0
1099.89,0.09767,2305.25,0.06354,0.06354,46962.24,25.0,45.0
1101.18,0.09777,2305.07,0.06364,0.06364,46958.57,25.0,45.0
1102.51,0.09789,2305.22,0.06374,0.06374,46961.58,25.0,45.0
1103.78,0.09799,2305.48,0.06384,0.06384,46966.8,25.0,45.0
1105.06,0.0981,2305.7,0.06394,0.06394,46971.38,25.0,45.0
1106.32,0.0982,2305.72,0.06404,0.06404,46971.8,25.0,45.0
1107.62,0.09831,2306.02,0.06414,0.06414,46977.94,25.0,45.0
1108.86,0.09841,2305.66,0.06424,0.06424,46970.53,25.0,45.0
1110.14,0.09852,2306.11,0.06434,0.06434,46979.62,25.0,45.0
1111.39,0.09863,2306.35,0.06444,0.06444,46984.68,25.0,45.0
1112.7,0.09873,2305.92,0.06454,0.06454,46975.89,25.0,45.0
1113.99,0.09884,2305.83,0.06464,0.06464,46973.92,25.0,45.0
1115.28,0.09895,2306.53,0.06474,0.06474,46988.31,25.0,45.0
1116.53,0.09905,2306.21,0.06484,0.06484,46981.76,25.0,45.0
1117.82,0.09916,2306.2,0.06494,0.06494,46981.56,25.0,45.0
1119.08,0.09927,2306.83,0.06504,0.06504,46994.28,25.0,45.0
1120.36,0.09937,2306.02,0.06514,0.06514,46977.87,25.0,45.0
1121.61,0.09948,2306.51,0.06524,0.06524,46987.74,25.0,45.0
1122.88,0.09958,2306.85,0.06534,0.06534,46994.68,25.0,45.0
1124.17,0.09969,2306.59,0.06544,0.06544,46989.38,25.0,45.0
1125.43,0.09979,2307.17,0.06554,0.06554,47001.38,25.0,45.0
1126.7,0.0999,2306.46,0.06564,0.06564,46986.89,25.0,45.0
1127.96,0.10001,2306.69,0.06574,0.06574,46991.47,25.0,45.0
1129.27,0.10012,2306.51,0.06584,0.06584,46987.89,25.0,45.0
1130.48,0.10022,2306.62,0.06594,0.06594,46990.05,25.0,45.0
1131.77,0.10032,2307.12,0.06604,0.06604,47000.22,25.0,45.0
1132.99,0.10042,2307.39,0.06614,0.06614,47005.75,25.0,45.0
1134.28,0.10053,2306.93,0.06624,0.06624,46996.49,25.0,45.0
1135.55,0.10064,2307.53,0.06634,0.06634,47008.53,25.0,45.0
1136.87,0.10075,2307.1,0.06644,0.06644,46999.79,25.0,45.0
1138.08,0.10085,2307.04,0.06654,0.06654,46998.56,25.0,45.0
1139.35,0.10096,2307.87,0.06664,0.06664,47015.49,25.0,45.0
1140.58,0.10106,2307.79,0.06674,0.06674,47013.82,25.0,45.0
1141.84,0.10116,2307.13,0.06684,0.06684,47000.5,25.0,45.0
1143.08,0.10127,2307.69,0.06694,0.06694,47011.89,25.0,45.0
1144.35,0.10137,2307.9,0.06704,0.06704,47016.11,25.0,45.0
1145.61,0.10148,2307.23,0.06714,0.06714,47002.43,25.0,45.0
1146.9,0.10158,2308.1,0.06724,0.06724,47020.17,25.0,45.0
1148.15,0.10169,2307.17,0.06734,0.06734,47001.27,25.0,45.0
1149.46,0.1018,2307.96,0.06744,0.06744,47017.37,25.0,45.0
1150.66,0.1019,2307.9,0.06754,0.06754,47016.1,25.0,45.0
1151.9,0.102,2307.89,0.06764,0.06764,47015.99,25.0,45.0
1153.14,0.1021,2308.07,0.06774,0.06774,47019.6,25.0,45.0
1154.41,0.10221,2307.9,0.06784,0.06784,47016.16,25.0,45.0
1155.65,0.10231,2307.6,0.06794,0.06794,47010.14,25.0,45.0
1156.94,0.10242,2308.03,0.06804,0.06804,47018.78,25.0,45.0
1158.19,0.10253,2308.34,0.06814,0.06814,47025.11,25.0,45.0
1159.47,0.10263,2307.76,0.06824,0.06824,47013.26,25.0,45.0
1160.73,0.10274,2308.17,0.06834,0.06834,47021.56,25.0,45.0
1161.97,0.10284,2308.58,0.06844,0.06844,47029.92,25.0,45.0
1163.2,0.10294,2308.56,0.06854,0.06854,47029.69,25.0,45.0
1164.48,0.10305,2307.8,0.06864,0.06864,47014.04,25.0,45.0
1165.71,0.10315,2308.13,0.06874,0.06874,47020.86,25.0,45.0
1166.95,0.10326,2308.43,0.06884,0.06884,47027.04,25.0,45.0
1168.17,0.10336,2308.27,0.06894,0.06894,47023.59,25.0,45.0
1169.44,0.10346,2307.93,0.06904,0.06904,47016.71,25.0,45.0
1170.71,0.10357,2308.45,0.06914,0.06914,47027.31,25.0,45.0
1171.95,0.10367,2308.87,0.06924,0.06924,47035.98,25.0,45.0
1173.18,0.10377,2308.79,0.06934,0.06934,47034.38,25.0,45.0
1174.45,0.10388,2308.32,0.06944,0.06944,47024.64,25.0,45.0
1175.7,0.10399,2308.96,0.06954,0.06954,47037.83,25.0,45.0
1176.91,0.10408,2308.87,0.06964,0.06964,47035.93,25.0,45.0
1178.18,0.10419,2308.27,0.06974,0.06974,47023.73,25.0,45.0
1179.42,0.1043,2308.24,0.06984,0.06984,47023.04,25.0,45.0
1180.71,0.1044,2308.76,0.06994,0.06994,47033.69,25.0,45.0
1181.94,0.1045,2308.87,0.07004,0.07004,47035.82,25.0,45.0
1183.2,0.10461,2308.38,0.07014,0.07014,47025.86,25.0,45.0
1184.41,0.10471,2308.14,0.07024,0.07024,47021.13,25.0,45.0
1185.66,0.10481,2308.57,0.07034,0.07034,47029.77,25.0,45.0
1186.89,0.10492,2309.03,0.07044,0.07044,47039.18,25.0,45.0
1188.12,0.10502,2309.23,0.07054,0.07054,47043.31,25.0,45.0
1189.34,0.10512,2309.04,0.07064,0.07064,47039.35,25.0,45.0
1190.62,0.10523,2308.44,0.07074,0.07074,47027.18,25.0,45.0
1191.82,0.10533,2308.84,0.07084,0.07084,47035.36,25.0,45.0
1193.16,0.10544,2309.06,0.07094,0.07094,47039.69,25.0,45.0
1194.39,0.10554,2308.98,0.07104,0.07104,47038.21,25.0,45.0
1195.64,0.10565,2308.53,0.07114,0.07114,47028.89,25.0,45.0
1196.84,0.10574,2308.59,0.07124,0.07124,47030.13,25.0,45.0
1198.1,0.10585,2308.55,0.07134,0.07134,47029.35,25.0,45.0
1199.32,0.10595,2308.75,0.07144,0.07144,47033.57,25.0,45.0
1200.58,0.10606,2308.94,0.07154,0.07154,47037.4,25.0,45.0
1201.84,0.10616,2308.57,0.07164,0.07164,47029.7,25.0,45.0
1203.11,0.10627,2308.73,0.07174,0.07174,47033.04,25.0,45.0
1204.35,0.10637,2308.86,0.07184,0.07184,47035.75,25.0,45.0
1205.63,0.10648,2308.71,0.07194,0.07194,47032.71,25.0,45.0
1206.81,0.10658,2309.18,0.07204,0.07204,47042.15,25.0,45.0
1208.07,0.10668,2309.18,0.07214,0.07214,47042.14,25.0,45.0
1209.29,0.10678,2309.17,0.07224,0.07224,47042.02,25.0,45.0
1210.55,0.10689,2308.67,0.07234,0.07234,47031.9,25.0,45.0
1211.72,0.10699,2309.67,0.07244,0.07244,47052.14,25.0,45.0
1212.99,0.10709,2308.52,0.07254,0.07254,47028.71,25.0,45.0
1214.21,0.10719,2308.63,0.07264,0.07264,47030.98,25.0,45.0
1215.47,0.1073,2308.91,0.07274,0.07274,47036.77,25.0,45.0
