Repository: Marcelaus98/CfC-for-Material-Science

# CfC for Material Science

In this repository it's presented the research I've done at [MIT](https://www.mit.edu/) in collaboration with [Università la Sapienza di Roma](https://www.uniroma1.it/en/pagina-strutturale/home) and [ENI S.p.a](https://www.eni.com/en-IT/home.html).

In this work is explored the possibility to use a [black box](https://towardsdatascience.com/why-we-will-never-open-deep-learnings-black-box-4c27cd335118) approach to make accurate previsions on material properties, after having trained the models on some materials datasets. 
In this current scenario the coding is entirely done in [Python](https://www.python.org/), using the [Pytorch](https://pytorch.org/) library.

File: datasets/al_6061_aging/csv/AR_45_06.csv (part 1 of 2)
Time (s),Displacement (in),Load (lbs),Gauge Strain (in/in),Hybrid Strain (in/in),Engineering Stress (psi),Temp (C),Angle (deg)
93.183,0.02059,360.20002,0.00154,0.00154,7367.37,25.0,45.0
94.77,0.02073,370.2129,0.00156,0.00156,7572.17,25.0,45.0
96.371,0.02086,380.22459,0.00158,0.00158,7776.95,25.0,45.0
97.958,0.02099,390.23366,0.0016,0.0016,7981.67,25.0,45.0
99.552,0.02112,400.23505,0.00163,0.00163,8186.23,25.0,45.0
101.147,0.02126,410.24053,0.00165,0.00165,8390.88,25.0,45.0
102.664,0.02138,420.24768,0.00167,0.00167,8595.56,25.0,45.0
104.225,0.02151,430.25149,0.00169,0.00169,8800.18,25.0,45.0
105.75,0.02164,440.26207,0.00172,0.00172,9004.93,25.0,45.0
107.302,0.02177,450.26906,0.00175,0.00175,9209.61,25.0,45.0
108.802,0.0219,460.27187,0.00177,0.00177,9414.2,25.0,45.0
110.353,0.02202,470.27969,0.00179,0.00179,9618.9,25.0,45.0
111.843,0.02215,480.28967,0.00182,0.00182,9823.64,25.0,45.0
113.328,0.02227,490.29158,0.00184,0.00184,10028.21,25.0,45.0
114.799,0.02239,500.30249,0.00186,0.00186,10232.97,25.0,45.0
116.275,0.02252,510.31159,0.00188,0.00188,10437.69,25.0,45.0
117.764,0.02264,520.31707,0.00191,0.00191,10642.34,25.0,45.0
119.239,0.02276,530.33073,0.00193,0.00193,10847.15,25.0,45.0
120.64,0.02288,540.33253,0.00196,0.00196,11051.73,25.0,45.0
122.112,0.023,550.34701,0.00198,0.00198,11256.56,25.0,45.0
123.565,0.02313,560.35759,0.002,0.002,11461.31,25.0,45.0
124.971,0.02324,570.36894,0.00203,0.00203,11666.08,25.0,45.0
126.438,0.02336,580.37349,0.00205,0.00205,11870.71,25.0,45.0
127.83,0.02348,590.37365,0.00207,0.00207,12075.25,25.0,45.0
129.295,0.0236,600.37407,0.0021,0.0021,12279.79,25.0,45.0
130.686,0.02372,610.37752,0.00212,0.00212,12484.4,25.0,45.0
132.124,0.02384,620.38783,0.00214,0.00214,12689.14,25.0,45.0
133.522,0.02395,630.39715,0.00216,0.00216,12893.87,25.0,45.0
134.884,0.02407,640.39791,0.00219,0.00219,13098.42,25.0,45.0
136.251,0.02418,650.40065,0.00221,0.00221,13303.01,25.0,45.0
137.705,0.0243,660.40563,0.00223,0.00223,13507.65,25.0,45.0
139.069,0.02442,670.40952,0.00225,0.00225,13712.27,25.0,45.0
140.438,0.02453,680.4212,0.00227,0.00227,13917.04,25.0,45.0
141.818,0.02465,690.43365,0.0023,0.0023,14121.83,25.0,45.0
143.184,0.02476,700.44571,0.00232,0.00232,14326.61,25.0,45.0
144.541,0.02487,710.45871,0.00234,0.00234,14531.41,25.0,45.0
145.925,0.02499,720.47155,0.00237,0.00237,14736.21,25.0,45.0
147.291,0.0251,730.48334,0.0024,0.0024,14940.99,25.0,45.0
148.584,0.02521,740.49173,0.00242,0.00242,15145.7,25.0,45.0
149.954,0.02532,750.49583,0.00244,0.00244,15350.32,25.0,45.0
151.317,0.02544,760.50603,0.00246,0.00246,15555.06,25.0,45.0
152.62,0.02555,770.50926,0.00249,0.00249,15759.66,25.0,45.0
153.989,0.02566,780.52385,0.00251,0.00251,15964.49,25.0,45.0
155.286,0.02577,790.53526,0.00253,0.00253,16169.26,25.0,45.0
156.633,0.02588,800.54375,0.00255,0.00255,16373.97,25.0,45.0
157.94,0.02599,810.54715,0.00258,0.00258,16578.58,25.0,45.0
159.219,0.0261,820.5473,0.00259,0.00259,16783.12,25.0,45.0
160.563,0.02621,830.55157,0.00262,0.00262,16987.74,25.0,45.0
161.862,0.02632,840.55283,0.00265,0.00265,17192.3,25.0,45.0
163.201,0.02643,850.56544,0.00267,0.00267,17397.1,25.0,45.0
164.495,0.02654,860.57641,0.00269,0.00269,17601.86,25.0,45.0
165.792,0.02664,870.5826,0.00271,0.00271,17806.52,25.0,45.0
167.118,0.02675,880.59527,0.00274,0.00274,18011.31,25.0,45.0
168.4,0.02686,890.60849,0.00276,0.00276,18216.12,25.0,45.0
169.698,0.02697,900.62615,0.00279,0.00279,18421.02,25.0,45.0
170.967,0.02707,910.62636,0.00281,0.00281,18625.56,25.0,45.0
172.245,0.02718,920.632,0.00283,0.00283,18830.21,25.0,45.0
173.533,0.02729,930.64144,0.00285,0.00285,19034.94,25.0,45.0
174.806,0.02739,940.64862,0.00288,0.00288,19239.62,25.0,45.0
176.071,0.0275,950.65316,0.0029,0.0029,19444.25,25.0,45.0
177.394,0.02761,960.65672,0.00292,0.00292,19648.85,25.0,45.0
178.66,0.02772,970.6661,0.00295,0.00295,19853.58,25.0,45.0
179.924,0.02782,980.68041,0.00297,0.00297,20058.41,25.0,45.0
181.184,0.02793,990.69681,0.003,0.003,20263.28,25.0,45.0
182.452,0.02803,1000.71,0.00302,0.00302,20468.15,25.0,45.0
183.694,0.02814,1010.73,0.00303,0.00303,20673.04,25.0,45.0
184.953,0.02824,1020.73,0.00306,0.00306,20877.6,25.0,45.0
186.224,0.02835,1030.73,0.00308,0.00308,21082.21,25.0,45.0
187.474,0.02845,1040.75,0.0031,0.0031,21287.11,25.0,45.0
188.657,0.02855,1050.76,0.00312,0.00312,21491.73,25.0,45.0
189.976,0.02866,1060.76,0.00315,0.00315,21696.43,25.0,45.0
191.161,0.02876,1070.78,0.00317,0.00317,21901.27,25.0,45.0
192.403,0.02886,1080.79,0.00319,0.00319,22106.02,25.0,45.0
193.656,0.02897,1090.8,0.00322,0.00322,22310.83,25.0,45.0
194.906,0.02907,1100.81,0.00324,0.00324,22515.39,25.0,45.0
196.08,0.02917,1110.81,0.00326,0.00326,22719.99,25.0,45.0
197.308,0.02927,1120.82,0.00328,0.00328,22924.82,25.0,45.0
198.562,0.02937,1130.84,0.00331,0.00331,23129.66,25.0,45.0
199.735,0.02947,1140.85,0.00333,0.00333,23334.52,25.0,45.0
200.971,0.02958,1150.87,0.00335,0.00335,23539.33,25.0,45.0
202.213,0.02968,1160.87,0.00338,0.00338,23743.87,25.0,45.0
203.38,0.02978,1170.88,0.0034,0.0034,23948.7,25.0,45.0
204.615,0.02988,1180.9,0.00343,0.00343,24153.52,25.0,45.0
205.796,0.02998,1190.9,0.00345,0.00345,24358.08,25.0,45.0
207.025,0.03008,1200.91,0.00348,0.00348,24562.87,25.0,45.0
208.184,0.03018,1210.91,0.0035,0.0035,24767.41,25.0,45.0
209.409,0.03028,1220.91,0.00352,0.00352,24972.02,25.0,45.0
210.647,0.03038,1230.92,0.00355,0.00355,25176.7,25.0,45.0
211.373,0.03044,1237.18,0.00365,0.00365,25304.74,25.0,45.0
212.587,0.03054,1247.19,0.00367,0.00367,25509.56,25.0,45.0
213.754,0.03064,1257.2,0.00367,0.00367,25714.24,25.0,45.0
214.993,0.03074,1267.21,0.00368,0.00368,25919.04,25.0,45.0
216.156,0.03084,1277.22,0.00369,0.00369,26123.72,25.0,45.0
217.313,0.03094,1287.23,0.00371,0.00371,26328.37,25.0,45.0
218.561,0.03104,1297.23,0.00373,0.00373,26533.07,25.0,45.0
219.713,0.03114,1307.25,0.00376,0.00376,26737.97,25.0,45.0
220.869,0.03123,1317.26,0.00378,0.00378,26942.74,25.0,45.0
222.097,0.03133,1327.27,0.0038,0.0038,27147.36,25.0,45.0
223.252,0.03143,1337.28,0.00382,0.00382,27352.21,25.0,45.0
224.475,0.03153,1347.28,0.00384,0.00384,27556.76,25.0,45.0
225.564,0.03163,1357.29,0.00387,0.00387,27761.4,25.0,45.0
226.791,0.03173,1367.29,0.00389,0.00389,27965.94,25.0,45.0
227.934,0.03182,1377.3,0.00391,0.00391,28170.77,25.0,45.0
229.153,0.03192,1387.32,0.00394,0.00394,28375.61,25.0,45.0
230.322,0.03202,1397.32,0.00396,0.00396,28580.17,25.0,45.0
231.461,0.03212,1407.32,0.00398,0.00398,28784.71,25.0,45.0
232.613,0.03221,1417.34,0.004,0.004,28989.55,25.0,45.0
233.755,0.03231,1427.35,0.00403,0.00403,29194.3,25.0,45.0
234.98,0.03241,1437.35,0.00406,0.00406,29399.02,25.0,45.0
236.134,0.03251,1447.36,0.00407,0.00407,29603.71,25.0,45.0
237.279,0.0326,1457.37,0.0041,0.0041,29808.31,25.0,45.0
238.439,0.0327,1467.38,0.00412,0.00412,30013.13,25.0,45.0
239.583,0.03279,1477.39,0.00414,0.00414,30217.87,25.0,45.0
240.739,0.03289,1487.39,0.00417,0.00417,30422.43,25.0,45.0
241.891,0.03299,1497.4,0.00419,0.00419,30627.15,25.0,45.0
243.04,0.03308,1507.41,0.00422,0.00422,30831.86,25.0,45.0
244.19,0.03318,1517.41,0.00424,0.00424,31036.41,25.0,45.0
245.336,0.03327,1527.41,0.00427,0.00427,31240.98,25.0,45.0
246.505,0.03337,1537.42,0.00429,0.00429,31445.81,25.0,45.0
247.651,0.03346,1547.44,0.00431,0.00431,31650.56,25.0,45.0
248.793,0.03356,1557.45,0.00434,0.00434,31855.33,25.0,45.0
249.946,0.03366,1567.46,0.00436,0.00436,32060.22,25.0,45.0
251.104,0.03375,1577.48,0.00439,0.00439,32264.99,25.0,45.0
252.268,0.03385,1587.49,0.00441,0.00441,32469.82,25.0,45.0
253.41,0.03395,1597.51,0.00444,0.00444,32674.7,25.0,45.0
254.587,0.03404,1607.52,0.00446,0.00446,32879.43,25.0,45.0
255.741,0.03414,1617.52,0.00449,0.00449,33084.1,25.0,45.0
256.894,0.03424,1627.53,0.00451,0.00451,33288.86,25.0,45.0
258.047,0.03433,1637.54,0.00454,0.00454,33493.63,25.0,45.0
259.277,0.03443,1647.55,0.00456,0.00456,33698.27,25.0,45.0
260.435,0.03453,1657.57,0.00459,0.00459,33903.21,25.0,45.0
261.586,0.03463,1667.58,0.00462,0.00462,34107.86,25.0,45.0
262.756,0.03472,1677.6,0.00464,0.00464,34312.82,25.0,45.0
263.912,0.03482,1687.61,0.00467,0.00467,34517.62,25.0,45.0
265.135,0.03492,1697.63,0.0047,0.0047,34722.56,25.0,45.0
266.298,0.03502,1707.64,0.00473,0.00473,34927.37,25.0,45.0
267.465,0.03512,1717.66,0.00476,0.00476,35132.17,25.0,45.0
268.695,0.03522,1727.66,0.00479,0.00479,35336.72,25.0,45.0
269.855,0.03532,1737.67,0.00482,0.00482,35541.52,25.0,45.0
271.102,0.03542,1747.68,0.00485,0.00485,35746.28,25.0,45.0
272.273,0.03552,1757.7,0.00488,0.00488,35951.17,25.0,45.0
273.524,0.03562,1767.7,0.00491,0.00491,36155.76,25.0,45.0
274.79,0.03573,1777.7,0.00495,0.00495,36360.37,25.0,45.0
275.975,0.03583,1787.71,0.00498,0.00498,36565.1,25.0,45.0
277.246,0.03593,1797.73,0.00502,0.00502,36769.91,25.0,45.0
278.534,0.03604,1807.73,0.00505,0.00505,36974.55,25.0,45.0
279.804,0.03614,1817.75,0.00509,0.00509,37179.49,25.0,45.0
281.084,0.03625,1827.75,0.00514,0.00514,37384.07,25.0,45.0
282.388,0.03636,1837.77,0.00517,0.00517,37588.89,25.0,45.0
283.752,0.03647,1847.79,0.00522,0.00522,37793.84,25.0,45.0
285.131,0.03659,1857.81,0.00526,0.00526,37998.8,25.0,45.0
286.537,0.0367,1867.82,0.00532,0.00532,38203.62,25.0,45.0
287.929,0.03682,1877.83,0.00537,0.00537,38408.26,25.0,45.0
289.33,0.03694,1887.84,0.00542,0.00542,38613.08,25.0,45.0
290.916,0.03707,1897.84,0.00548,0.00548,38817.64,25.0,45.0
292.41,0.0372,1907.86,0.00554,0.00554,39022.46,25.0,45.0
294.018,0.03733,1917.87,0.00561,0.00561,39227.32,25.0,45.0
295.663,0.03747,1927.88,0.00568,0.00568,39432.06,25.0,45.0
297.392,0.03761,1937.9,0.00575,0.00575,39636.98,25.0,45.0
299.156,0.03776,1947.91,0.00583,0.00583,39841.64,25.0,45.0
301.021,0.03791,1957.92,0.00592,0.00592,40046.39,25.0,45.0
303.103,0.03809,1967.93,0.00602,0.00602,40251.21,25.0,45.0
305.107,0.03825,1977.95,0.00612,0.00612,40456.06,25.0,45.0
307.067,0.03842,1986.24,0.00622,0.00622,40625.78,25.0,45.0
308.932,0.03857,1994.44,0.00632,0.00632,40793.49,25.0,45.0
310.767,0.03872,2001.22,0.00642,0.00642,40932.06,25.0,45.0
312.532,0.03887,2008.4,0.00652,0.00652,41078.98,25.0,45.0
314.279,0.03902,2014.78,0.00662,0.00662,41209.37,25.0,45.0
315.984,0.03916,2021.45,0.00672,0.00672,41345.78,25.0,45.0
317.68,0.0393,2026.44,0.00682,0.00682,41447.95,25.0,45.0
319.369,0.03944,2032.01,0.00692,0.00692,41561.77,25.0,45.0
321.089,0.03959,2037.16,0.00702,0.00702,41667.23,25.0,45.0
322.717,0.03972,2041.73,0.00712,0.00712,41760.57,25.0,45.0
324.359,0.03986,2046.88,0.00722,0.00722,41865.91,25.0,45.0
325.9,0.03999,2051.2,0.00732,0.00732,41954.45,25.0,45.0
327.465,0.04012,2054.82,0.00742,0.00742,42028.42,25.0,45.0
328.982,0.04024,2059.44,0.00752,0.00752,42122.9,25.0,45.0
330.535,0.04037,2063.11,0.00762,0.00762,42198.02,25.0,45.0
331.99,0.04049,2065.88,0.00772,0.00772,42254.71,25.0,45.0
333.568,0.04063,2069.46,0.00782,0.00782,42327.86,25.0,45.0
335.118,0.04075,2072.87,0.00792,0.00792,42397.57,25.0,45.0
336.621,0.04088,2076.37,0.00802,0.00802,42469.12,25.0,45.0
338.053,0.041,2079.4,0.00812,0.00812,42531.13,25.0,45.0
339.538,0.04112,2081.86,0.00822,0.00822,42581.36,25.0,45.0
340.954,0.04124,2084.89,0.00832,0.00832,42643.44,25.0,45.0
342.422,0.04136,2087.36,0.00842,0.00842,42693.9,25.0,45.0
343.836,0.04148,2089.55,0.00852,0.00852,42738.66,25.0,45.0
345.343,0.04161,2092.78,0.00862,0.00862,42804.9,25.0,45.0
346.745,0.04172,2095.47,0.00872,0.00872,42859.81,25.0,45.0
348.25,0.04185,2097.29,0.00882,0.00882,42897.14,25.0,45.0
349.608,0.04196,2099.94,0.00892,0.00892,42951.21,25.0,45.0
351.033,0.04208,2102.03,0.00902,0.00902,42994.04,25.0,45.0
352.458,0.0422,2104.34,0.00912,0.00912,43041.22,25.0,45.0
353.833,0.04231,2105.94,0.00922,0.00922,43073.88,25.0,45.0
355.238,0.04243,2107.45,0.00932,0.00932,43104.9,25.0,45.0
356.624,0.04255,2109.53,0.00942,0.00942,43147.4,25.0,45.0
358.077,0.04267,2111.67,0.00952,0.00952,43191.12,25.0,45.0
359.47,0.04278,2113.43,0.00962,0.00962,43227.19,25.0,45.0
360.84,0.0429,2115.29,0.00972,0.00972,43265.23,25.0,45.0
362.236,0.04301,2116.8,0.00982,0.00982,43296.18,25.0,45.0
363.669,0.04313,2118.27,0.00992,0.00992,43326.2,25.0,45.0
365.004,0.04324,2120.27,0.01002,0.01002,43367.13,25.0,45.0
366.372,0.04336,2121.89,0.01012,0.01012,43400.13,25.0,45.0
367.722,0.04347,2122.69,0.01022,0.01022,43416.48,25.0,45.0
369.136,0.04359,2124.56,0.01032,0.01032,43454.73,25.0,45.0
370.49,0.0437,2126.66,0.01042,0.01042,43497.79,25.0,45.0
371.887,0.04382,2127.55,0.01052,0.01052,43515.99,25.0,45.0
373.244,0.04393,2129.09,0.01062,0.01062,43547.4,25.0,45.0
374.55,0.04404,2130.52,0.01072,0.01072,43576.82,25.0,45.0
375.875,0.04415,2131.18,0.01082,0.01082,43590.33,25.0,45.0
377.207,0.04426,2132.79,0.01092,0.01092,43623.16,25.0,45.0
378.509,0.04437,2134.16,0.01102,0.01102,43651.14,25.0,45.0
379.867,0.04448,2134.98,0.01112,0.01112,43667.95,25.0,45.0
381.129,0.04459,2137.0,0.01122,0.01122,43709.35,25.0,45.0
382.481,0.0447,2137.54,0.01132,0.01132,43720.28,25.0,45.0
383.835,0.04481,2138.88,0.01142,0.01142,43747.79,25.0,45.0
385.201,0.04493,2140.14,0.01152,0.01152,43773.47,25.0,45.0
386.465,0.04503,2140.74,0.01162,0.01162,43785.79,25.0,45.0
387.784,0.04514,2141.72,0.01172,0.01172,43805.82,25.0,45.0
389.079,0.04525,2142.68,0.01182,0.01182,43825.53,25.0,45.0
390.413,0.04536,2144.27,0.01192,0.01192,43858.06,25.0,45.0
391.703,0.04547,2144.9,0.01202,0.01202,43870.9,25.0,45.0
393.063,0.04558,2145.63,0.01212,0.01212,43885.69,25.0,45.0
394.355,0.04569,2146.75,0.01222,0.01222,43908.66,25.0,45.0
395.674,0.0458,2147.27,0.01232,0.01232,43919.35,25.0,45.0
396.991,0.04591,2148.5,0.01242,0.01242,43944.42,25.0,45.0
398.3,0.04602,2149.76,0.01252,0.01252,43970.33,25.0,45.0
399.612,0.04613,2150.67,0.01262,0.01262,43988.95,25.0,45.0
400.92,0.04624,2151.78,0.01272,0.01272,44011.61,25.0,45.0
402.242,0.04635,2152.3,0.01282,0.01282,44022.3,25.0,45.0
403.5,0.04645,2153.38,0.01292,0.01292,44044.22,25.0,45.0
404.839,0.04656,2153.81,0.01302,0.01302,44053.17,25.0,45.0
406.122,0.04667,2155.13,0.01312,0.01312,44080.12,25.0,45.0
407.457,0.04678,2155.36,0.01322,0.01322,44084.88,25.0,45.0
408.738,0.04689,2156.51,0.01332,0.01332,44108.42,25.0,45.0
410.071,0.047,2156.77,0.01342,0.01342,44113.67,25.0,45.0
411.31,0.04711,2158.12,0.01352,0.01352,44141.33,25.0,45.0
412.617,0.04721,2158.7,0.01362,0.01362,44153.16,25.0,45.0
413.882,0.04732,2158.9,0.01372,0.01372,44157.25,25.0,45.0
415.164,0.04743,2159.87,0.01382,0.01382,44176.99,25.0,45.0
416.437,0.04753,2161.03,0.01392,0.01392,44200.68,25.0,45.0
417.738,0.04764,2161.77,0.01402,0.01402,44215.88,25.0,45.0
419.03,0.04775,2162.31,0.01412,0.01412,44226.91,25.0,45.0
420.355,0.04786,2163.13,0.01422,0.01422,44243.69,25.0,45.0
421.618,0.04796,2163.23,0.01432,0.01432,44245.69,25.0,45.0
422.864,0.04807,2164.8,0.01442,0.01442,44277.93,25.0,45.0
424.151,0.04817,2164.88,0.01452,0.01452,44279.48,25.0,45.0
425.444,0.04828,2165.82,0.01462,0.01462,44298.74,25.0,45.0
426.717,0.04839,2166.06,0.01472,0.01472,44303.62,25.0,45.0
428.014,0.04849,2166.35,0.01482,0.01482,44309.63,25.0,45.0
429.304,0.0486,2167.2,0.01492,0.01492,44326.95,25.0,45.0
430.61,0.04871,2167.89,0.01502,0.01502,44341.13,25.0,45.0
431.899,0.04882,2168.03,0.01512,0.01512,44343.86,25.0,45.0
433.188,0.04893,2168.92,0.01522,0.01522,44362.24,25.0,45.0
434.438,0.04903,2170.2,0.01532,0.01532,44388.38,25.0,45.0
435.723,0.04914,2170.64,0.01542,0.01542,44397.23,25.0,45.0
436.987,0.04924,2171.27,0.01552,0.01552,44410.14,25.0,45.0
438.263,0.04935,2171.78,0.01562,0.01562,44420.65,25.0,45.0
439.55,0.04946,2172.05,0.01572,0.01572,44426.25,25.0,45.0
440.853,0.04957,2172.7,0.01582,0.01582,44439.43,25.0,45.0
442.117,0.04967,2173.02,0.01592,0.01592,44446.06,25.0,45.0
443.421,0.04978,2173.63,0.01602,0.01602,44458.44,25.0,45.0
444.684,0.04988,2174.82,0.01612,0.01612,44482.85,25.0,45.0
445.932,0.04999,2174.71,0.01622,0.01622,44480.48,25.0,45.0
447.218,0.0501,2175.19,0.01632,0.01632,44490.38,25.0,45.0
448.501,0.0502,2175.71,0.01642,0.01642,44501.0,25.0,45.0
449.798,0.05031,2176.42,0.01652,0.01652,44515.56,25.0,45.0
451.042,0.05042,2177.29,0.01662,0.01662,44533.31,25.0,45.0
452.339,0.05052,2177.45,0.01672,0.01672,44536.64,25.0,45.0
453.631,0.05063,2177.99,0.01682,0.01682,44547.59,25.0,45.0
454.947,0.05074,2178.71,0.01692,0.01692,44562.31,25.0,45.0
456.134,0.05084,2179.04,0.01702,0.01702,44569.18,25.0,45.0
457.437,0.05095,2179.5,0.01712,0.01712,44578.51,25.0,45.0
458.71,0.05105,2180.13,0.01722,0.01722,44591.43,25.0,45.0
459.976,0.05116,2181.11,0.01732,0.01732,44611.56,25.0,45.0
461.237,0.05126,2180.94,0.01742,0.01742,44607.97,25.0,45.0
462.534,0.05137,2181.57,0.01752,0.01752,44620.97,25.0,45.0
463.785,0.05148,2182.45,0.01762,0.01762,44638.92,25.0,45.0
465.129,0.05159,2183.02,0.01772,0.01772,44650.47,25.0,45.0
466.352,0.05169,2183.12,0.01782,0.01782,44652.61,25.0,45.0
467.628,0.0518,2184.21,0.01792,0.01792,44674.8,25.0,45.0
468.878,0.0519,2183.77,0.01802,0.01802,44665.87,25.0,45.0
470.153,0.05201,2184.49,0.01812,0.01812,44680.64,25.0,45.0
471.398,0.05211,2185.58,0.01822,0.01822,44702.87,25.0,45.0
472.709,0.05222,2185.97,0.01832,0.01832,44710.88,25.0,45.0
473.957,0.05232,2185.86,0.01842,0.01842,44708.6,25.0,45.0
475.263,0.05243,2186.59,0.01852,0.01852,44723.48,25.0,45.0
476.563,0.05254,2186.72,0.01862,0.01862,44726.25,25.0,45.0
477.834,0.05265,2187.14,0.01872,0.01872,44734.83,25.0,45.0
479.066,0.05275,2188.27,0.01882,0.01882,44757.9,25.0,45.0
480.342,0.05286,2188.23,0.01892,0.01892,44757.19,25.0,45.0
481.565,0.05296,2189.13,0.01902,0.01902,44775.44,25.0,45.0
482.876,0.05307,2189.1,0.01912,0.01912,44774.86,25.0,45.0
484.123,0.05317,2190.3,0.01922,0.01922,44799.4,25.0,45.0
485.413,0.05328,2190.62,0.01932,0.01932,44805.95,25.0,45.0
486.674,0.05338,2191.13,0.01942,0.01942,44816.48,25.0,45.0
487.927,0.05349,2191.08,0.01952,0.01952,44815.33,25.0,45.0
489.233,0.0536,2191.71,0.01962,0.01962,44828.35,25.0,45.0
490.544,0.05371,2192.57,0.01972,0.01972,44845.81,25.0,45.0
491.746,0.05381,2192.74,0.01982,0.01982,44849.43,25.0,45.0
492.998,0.05391,2192.87,0.01992,0.01992,44851.95,25.0,45.0
494.259,0.05402,2193.07,0.02002,0.02002,44856.17,25.0,45.0
495.495,0.05412,2194.22,0.02012,0.02012,44879.62,25.0,45.0
496.81,0.05423,2194.61,0.02022,0.02022,44887.52,25.0,45.0
498.079,0.05433,2194.84,0.02032,0.02032,44892.23,25.0,45.0
499.376,0.05444,2195.08,0.02042,0.02042,44897.3,25.0,45.0
500.621,0.05454,2195.13,0.02052,0.02052,44898.32,25.0,45.0
501.887,0.05465,2196.34,0.02062,0.02062,44923.01,25.0,45.0
503.111,0.05475,2196.65,0.02072,0.02072,44929.29,25.0,45.0
504.357,0.05486,2196.63,0.02082,0.02082,44928.93,25.0,45.0
505.599,0.05496,2197.64,0.02092,0.02092,44949.66,25.0,45.0
506.887,0.05507,2197.96,0.02102,0.02102,44956.05,25.0,45.0
508.135,0.05517,2197.59,0.02112,0.02112,44948.64,25.0,45.0
509.451,0.05528,2198.11,0.02122,0.02122,44959.11,25.0,45.0
510.692,0.05539,2199.2,0.02132,0.02132,44981.46,25.0,45.0
511.962,0.05549,2199.64,0.02142,0.02142,44990.53,25.0,45.0
513.233,0.0556,2199.28,0.02152,0.02152,44983.14,25.0,45.0
514.511,0.0557,2199.68,0.02162,0.02162,44991.37,25.0,45.0
515.718,0.05581,2200.34,0.02172,0.02172,45004.83,25.0,45.0
517.009,0.05591,2200.45,0.02182,0.02182,45007.08,25.0,45.0
518.27,0.05602,2201.84,0.02192,0.02192,45035.46,25.0,45.0
519.56,0.05613,2201.95,0.02202,0.02202,45037.82,25.0,45.0
520.868,0.05623,2202.08,0.02212,0.02212,45040.42,25.0,45.0
522.138,0.05634,2202.15,0.02222,0.02222,45041.82,25.0,45.0
523.387,0.05644,2203.37,0.02232,0.02232,45066.81,25.0,45.0
524.645,0.05655,2202.98,0.02242,0.02242,45058.73,25.0,45.0
525.895,0.05665,2204.08,0.02252,0.02252,45081.24,25.0,45.0
527.165,0.05676,2204.01,0.02262,0.02262,45079.9,25.0,45.0
528.403,0.05686,2205.01,0.02272,0.02272,45100.39,25.0,45.0
529.722,0.05697,2205.0,0.02282,0.02282,45100.11,25.0,45.0
530.944,0.05707,2204.92,0.02292,0.02292,45098.58,25.0,45.0
532.199,0.05718,2206.21,0.02302,0.02302,45124.84,25.0,45.0
533.463,0.05728,2205.69,0.02312,0.02312,45114.27,25.0,45.0
534.734,0.05739,2206.67,0.02322,0.02322,45134.25,25.0,45.0
535.991,0.05749,2206.92,0.02332,0.02332,45139.46,25.0,45.0
537.276,0.0576,2206.83,0.02342,0.02342,45137.6,25.0,45.0
538.542,0.05771,2208.05,0.02352,0.02352,45162.4,25.0,45.0
539.74,0.05781,2208.42,0.02362,0.02362,45170.14,25.0,45.0
541.055,0.05791,2208.56,0.02372,0.02372,45172.95,25.0,45.0
542.312,0.05802,2208.29,0.02382,0.02382,45167.35,25.0,45.0
543.611,0.05813,2208.98,0.02392,0.02392,45181.51,25.0,45.0
544.845,0.05823,2209.06,0.02402,0.02402,45183.16,25.0,45.0
546.125,0.05834,2209.93,0.02412,0.02412,45200.94,25.0,45.0
547.341,0.05844,2209.92,0.02422,0.02422,45200.71,25.0,45.0
548.621,0.05855,2210.9,0.02433,0.02433,45220.87,25.0,45.0
549.892,0.05865,2211.18,0.02443,0.02443,45226.55,25.0,45.0
551.135,0.05876,2211.29,0.02453,0.02453,45228.71,25.0,45.0
552.363,0.05886,2211.53,0.02463,0.02463,45233.61,25.0,45.0
553.658,0.05897,2211.65,0.02473,0.02473,45236.19,25.0,45.0
554.937,0.05907,2212.54,0.02483,0.02483,45254.28,25.0,45.0
556.239,0.05918,2213.41,0.02493,0.02493,45272.11,25.0,45.0
557.484,0.05928,2212.73,0.02503,0.02503,45258.32,25.0,45.0
558.76,0.05939,2213.74,0.02513,0.02513,45278.89,25.0,45.0
559.985,0.05949,2213.82,0.02523,0.02523,45280.48,25.0,45.0
561.26,0.0596,2214.52,0.02533,0.02533,45294.83,25.0,45.0
562.531,0.05971,2214.34,0.02543,0.02543,45291.25,25.0,45.0
563.79,0.05981,2215.64,0.02553,0.02553,45317.71,25.0,45.0
565.044,0.05991,2215.16,0.02563,0.02563,45307.94,25.0,45.0
566.368,0.06003,2215.69,0.02573,0.02573,45318.82,25.0,45.0
567.602,0.06013,2216.55,0.02583,0.02583,45336.44,25.0,45.0
568.875,0.06023,2216.25,0.02593,0.02593,45330.14,25.0,45.0
570.131,0.06034,2217.38,0.02603,0.02603,45353.25,25.0,45.0
571.37,0.06044,2217.12,0.02613,0.02613,45347.95,25.0,45.0
572.638,0.06055,2217.93,0.02623,0.02623,45364.48,25.0,45.0
573.929,0.06065,2217.8,0.02633,0.02633,45361.83,25.0,45.0
575.172,0.06076,2218.87,0.02643,0.02643,45383.8,25.0,45.0
576.448,0.06087,2218.99,0.02653,0.02653,45386.28,25.0,45.0
577.701,0.06097,2218.98,0.02663,0.02663,45385.97,25.0,45.0
578.955,0.06107,2219.39,0.02673,0.02673,45394.51,25.0,45.0
580.234,0.06118,2219.49,0.02683,0.02683,45396.48,25.0,45.0
581.477,0.06128,2219.81,0.02693,0.02693,45403.12,25.0,45.0
582.791,0.06139,2220.1,0.02703,0.02703,45409.02,25.0,45.0
584.007,0.0615,2220.59,0.02713,0.02713,45418.94,25.0,45.0
585.287,0.0616,2221.36,0.02723,0.02723,45434.74,25.0,45.0
586.565,0.06171,2221.72,0.02733,0.02733,45442.13,25.0,45.0
587.88,0.06182,2221.97,0.02743,0.02743,45447.27,25.0,45.0
589.136,0.06192,2222.31,0.02753,0.02753,45454.19,25.0,45.0
590.407,0.06203,2222.65,0.02763,0.02763,45461.04,25.0,45.0
591.658,0.06213,2223.38,0.02773,0.02773,45476.07,25.0,45.0
592.904,0.06224,2223.01,0.02783,0.02783,45468.49,25.0,45.0
594.147,0.06234,2223.78,0.02793,0.02793,45484.28,25.0,45.0
595.425,0.06245,2223.7,0.02803,0.02803,45482.5,25.0,45.0
596.654,0.06255,2224.47,0.02813,0.02813,45498.25,25.0,45.0
597.974,0.06266,2224.43,0.02823,0.02823,45497.59,25.0,45.0
599.222,0.06276,2225.32,0.02833,0.02833,45515.67,25.0,45.0
600.541,0.06287,2225.66,0.02843,0.02843,45522.68,25.0,45.0
601.789,0.06298,2225.29,0.02853,0.02853,45515.09,25.0,45.0
603.035,0.06308,2226.09,0.02863,0.02863,45531.53,25.0,45.0
604.258,0.06318,2226.86,0.02873,0.02873,45547.25,25.0,45.0
605.568,0.06329,2226.85,0.02883,0.02883,45546.98,25.0,45.0
606.822,0.0634,2226.81,0.02893,0.02893,45546.25,25.0,45.0
608.088,0.0635,2227.49,0.02903,0.02903,45560.07,25.0,45.0
609.325,0.06361,2227.43,0.02913,0.02913,45558.89,25.0,45.0
610.657,0.06372,2227.89,0.02923,0.02923,45568.19,25.0,45.0
611.914,0.06382,2228.8,0.02933,0.02933,45586.86,25.0,45.0
613.193,0.06393,2228.93,0.02943,0.02943,45589.6,25.0,45.0
614.426,0.06403,2229.45,0.02953,0.02953,45600.19,25.0,45.0
615.667,0.06413,2229.09,0.02963,0.02963,45592.9,25.0,45.0
616.927,0.06424,2230.04,0.02973,0.02973,45612.32,25.0,45.0
618.204,0.06434,2229.99,0.02983,0.02983,45611.2,25.0,45.0
619.406,0.06445,2230.76,0.02993,0.02993,45626.93,25.0,45.0
620.678,0.06455,2230.59,0.03003,0.03003,45623.54,25.0,45.0
621.935,0.06465,2230.73,0.03013,0.03013,45626.34,25.0,45.0
623.199,0.06476,2231.5,0.03023,0.03023,45642.09,25.0,45.0
624.438,0.06487,2232.07,0.03033,0.03033,45653.72,25.0,45.0
625.693,0.06497,2231.69,0.03043,0.03043,45646.03,25.0,45.0
626.989,0.06508,2231.85,0.03053,0.03053,45649.38,25.0,45.0
628.261,0.06518,2233.16,0.03063,0.03063,45676.11,25.0,45.0
629.511,0.06529,2232.66,0.03073,0.03073,45665.95,25.0,45.0
630.777,0.06539,2233.51,0.03083,0.03083,45683.15,25.0,45.0
632.093,0.0655,2233.88,0.03093,0.03093,45690.81,25.0,45.0
633.348,0.06561,2234.13,0.03103,0.03103,45695.93,25.0,45.0
634.628,0.06571,2233.97,0.03113,0.03113,45692.66,25.0,45.0
635.88,0.06582,2235.26,0.03123,0.03123,45719.01,25.0,45.0
637.147,0.06592,2234.79,0.03133,0.03133,45709.36,25.0,45.0
638.396,0.06603,2235.52,0.03143,0.03143,45724.27,25.0,45.0
639.675,0.06613,2235.48,0.03153,0.03153,45723.45,25.0,45.0
640.942,0.06624,2235.46,0.03163,0.03163,45723.09,25.0,45.0
642.205,0.06634,2236.48,0.03173,0.03173,45744.09,25.0,45.0
643.48,0.06645,2236.47,0.03183,0.03183,45743.8,25.0,45.0
644.794,0.06656,2236.86,0.03193,0.03193,45751.81,25.0,45.0
646.011,0.06666,2237.39,0.03203,0.03203,45762.57,25.0,45.0
647.282,0.06677,2237.34,0.03213,0.03213,45761.53,25.0,45.0
648.52,0.06687,2238.25,0.03223,0.03223,45780.26,25.0,45.0
649.822,0.06698,2238.42,0.03233,0.03233,45783.67,25.0,45.0
651.06,0.06708,2238.1,0.03243,0.03243,45777.07,25.0,45.0
652.323,0.06719,2238.99,0.03253,0.03253,45795.41,25.0,45.0
653.545,0.06729,2239.65,0.03263,0.03263,45808.9,25.0,45.0
654.824,0.0674,2239.3,0.03273,0.03273,45801.7,25.0,45.0
656.122,0.0675,2239.45,0.03283,0.03283,45804.68,25.0,45.0
657.373,0.06761,2240.52,0.03293,0.03293,45826.54,25.0,45.0
658.59,0.06771,2240.22,0.03303,0.03303,45820.44,25.0,45.0
659.864,0.06782,2240.96,0.03313,0.03313,45835.57,25.0,45.0
661.084,0.06792,2241.2,0.03323,0.03323,45840.47,25.0,45.0
662.336,0.06802,2240.84,0.03333,0.03333,45833.07,25.0,45.0
663.565,0.06812,2241.73,0.03343,0.03343,45851.45,25.0,45.0
664.841,0.06823,2241.68,0.03353,0.03353,45850.33,25.0,45.0
666.082,0.06833,2242.5,0.03363,0.03363,45867.1,25.0,45.0
667.422,0.06845,2242.42,0.03373,0.03373,45865.43,25.0,45.0
668.63,0.06855,2242.49,0.03383,0.03383,45866.85,25.0,45.0
669.882,0.06865,2243.14,0.03393,0.03393,45880.24,25.0,45.0
671.158,0.06876,2243.07,0.03403,0.03403,45878.77,25.0,45.0
672.45,0.06887,2243.37,0.03413,0.03413,45884.96,25.0,45.0
673.687,0.06897,2244.25,0.03423,0.03423,45902.9,25.0,45.0
674.952,0.06907,2244.1,0.03433,0.03433,45899.89,25.0,45.0
676.228,0.06918,2244.29,0.03443,0.03443,45903.72,25.0,45.0
677.446,0.06928,2244.92,0.03453,0.03453,45916.71,25.0,45.0
678.762,0.06939,2245.17,0.03463,0.03463,45921.73,25.0,45.0
679.984,0.06949,2245.82,0.03473,0.03473,45934.97,25.0,45.0
681.266,0.0696,2245.93,0.03483,0.03483,45937.2,25.0,45.0
682.489,0.0697,2246.13,0.03493,0.03493,45941.3,25.0,45.0
683.758,0.06981,2246.2,0.03503,0.03503,45942.81,25.0,45.0
685.003,0.06991,2246.42,0.03513,0.03513,45947.34,25.0,45.0
686.291,0.07002,2247.01,0.03523,0.03523,45959.3,25.0,45.0
687.555,0.07012,2247.38,0.03533,0.03533,45967.0,25.0,45.0
688.853,0.07023,2247.61,0.03543,0.03543,45971.65,25.0,45.0
690.117,0.07034,2247.33,0.03553,0.03553,45965.88,25.0,45.0
691.397,0.07044,2247.69,0.03563,0.03563,45973.28,25.0,45.0
692.625,0.07055,2248.25,0.03573,0.03573,45984.83,25.0,45.0
693.894,0.07065,2248.18,0.03583,0.03583,45983.28,25.0,45.0
695.142,0.07076,2249.07,0.03593,0.03593,46001.4,25.0,45.0
696.419,0.07086,2249.23,0.03603,0.03603,46004.78,25.0,45.0
697.66,0.07097,2249.62,0.03613,0.03613,46012.67,25.0,45.0
698.955,0.07107,2249.94,0.03623,0.03623,46019.25,25.0,45.0
700.239,0.07118,2250.62,0.03633,0.03633,46033.23,25.0,45.0
701.526,0.07129,2250.75,0.03643,0.03643,46035.86,25.0,45.0
702.762,0.07139,2250.43,0.03653,0.03653,46029.24,25.0,45.0
704.01,0.0715,2251.03,0.03663,0.03663,46041.54,25.0,45.0
705.255,0.0716,2250.83,0.03673,0.03673,46037.44,25.0,45.0
706.54,0.0717,2251.07,0.03683,0.03683,46042.44,25.0,45.0
707.776,0.07181,2251.68,0.03693,0.03693,46054.87,25.0,45.0
709.035,0.07191,2251.75,0.03703,0.03703,46056.25,25.0,45.0
710.299,0.07202,2252.72,0.03713,0.03713,46076.23,25.0,45.0
711.59,0.07213,2252.9,0.03723,0.03723,46079.77,25.0,45.0
712.802,0.07223,2252.96,0.03733,0.03733,46081.07,25.0,45.0
714.06,0.07233,2253.32,0.03743,0.03743,46088.41,25.0,45.0
715.319,0.07244,2253.0,0.03753,0.03753,46081.98,25.0,45.0
716.551,0.07254,2253.87,0.03763,0.03763,46099.72,25.0,45.0
717.824,0.07265,2253.68,0.03773,0.03773,46095.7,25.0,45.0
719.106,0.07275,2253.73,0.03783,0.03783,46096.78,25.0,45.0
720.372,0.07286,2254.22,0.03793,0.03793,46106.81,25.0,45.0
721.617,0.07296,2255.06,0.03803,0.03803,46124.11,25.0,45.0
722.937,0.07307,2255.36,0.03813,0.03813,46130.21,25.0,45.0
724.18,0.07318,2254.99,0.03823,0.03823,46122.51,25.0,45.0
725.438,0.07328,2256.01,0.03833,0.03833,46143.45,25.0,45.0
726.686,0.07338,2255.67,0.03843,0.03843,46136.4,25.0,45.0
727.941,0.07349,2255.85,0.03853,0.03853,46140.13,25.0,45.0
729.178,0.07359,2256.55,0.03863,0.03863,46154.48,25.0,45.0
730.456,0.0737,2256.48,0.03873,0.03873,46152.98,25.0,45.0
731.673,0.0738,2257.23,0.03883,0.03883,46168.32,25.0,45.0
732.957,0.07391,2257.35,0.03893,0.03893,46170.94,25.0,45.0
734.223,0.07401,2257.2,0.03903,0.03903,46167.87,25.0,45.0
735.558,0.07412,2257.53,0.03913,0.03913,46174.61,25.0,45.0
736.764,0.07423,2258.2,0.03923,0.03923,46188.18,25.0,45.0
738.026,0.07433,2258.2,0.03933,0.03933,46188.18,25.0,45.0
739.258,0.07443,2258.28,0.03943,0.03943,46189.97,25.0,45.0
740.553,0.07454,2258.48,0.03953,0.03953,46194.06,25.0,45.0
741.754,0.07464,2258.94,0.03963,0.03963,46203.36,25.0,45.0
743.018,0.07475,2259.38,0.03973,0.03973,46212.45,25.0,45.0
744.272,0.07485,2259.37,0.03983,0.03983,46212.16,25.0,45.0
745.571,0.07496,2259.6,0.03993,0.03993,46216.96,25.0,45.0
746.836,0.07506,2260.44,0.04003,0.04003,46234.12,25.0,45.0
748.122,0.07517,2260.62,0.04013,0.04013,46237.65,25.0,45.0
749.366,0.07528,2260.74,0.04023,0.04023,46240.12,25.0,45.0
750.603,0.07538,2260.77,0.04033,0.04033,46240.8,25.0,45.0
751.843,0.07548,2261.57,0.04043,0.04043,46257.07,25.0,45.0
753.125,0.07559,2261.73,0.04053,0.04053,46260.47,25.0,45.0
754.348,0.07569,2261.93,0.04063,0.04063,46264.48,25.0,45.0
755.649,0.0758,2261.91,0.04073,0.04073,46264.21,25.0,45.0
756.871,0.0759,2262.04,0.04083,0.04083,46266.77,25.0,45.0
758.141,0.07601,2262.13,0.04093,0.04093,46268.61,25.0,45.0
759.421,0.07611,2262.86,0.04103,0.04103,46283.57,25.0,45.0
760.668,0.07622,2262.81,0.04113,0.04113,46282.5,25.0,45.0
761.937,0.07632,2263.46,0.04123,0.04123,46295.78,25.0,45.0
763.184,0.07643,2262.91,0.04133,0.04133,46284.51,25.0,45.0
764.456,0.07653,2263.53,0.04143,0.04143,46297.34,25.0,45.0
765.691,0.07664,2263.89,0.04153,0.04153,46304.68,25.0,45.0
766.996,0.07674,2263.62,0.04163,0.04163,46299.0,25.0,45.0
768.279,0.07685,2264.52,0.04173,0.04173,46317.43,25.0,45.0
769.533,0.07696,2264.54,0.04183,0.04183,46317.98,25.0,45.0
770.74,0.07706,2264.68,0.04193,0.04193,46320.85,25.0,45.0
772.029,0.07716,2264.91,0.04203,0.04203,46325.41,25.0,45.0
773.234,0.07726,2265.22,0.04213,0.04213,46331.8,25.0,45.0
774.493,0.07737,2266.18,0.04223,0.04223,46351.47,25.0,45.0
775.716,0.07747,2265.92,0.04233,0.04233,46346.18,25.0,45.0
777.006,0.07758,2266.62,0.04243,0.04243,46360.48,25.0,45.0
778.235,0.07768,2266.17,0.04253,0.04253,46351.28,25.0,45.0
779.544,0.07779,2266.25,0.04263,0.04263,46352.9,25.0,45.0
780.768,0.07789,2267.4,0.04273,0.04273,46376.42,25.0,45.0
781.988,0.07799,2267.03,0.04283,0.04283,46368.79,25.0,45.0
783.272,0.0781,2267.44,0.04293,0.04293,46377.2,25.0,45.0
784.529,0.0782,2267.81,0.04303,0.04303,46384.71,25.0,45.0
785.758,0.07831,2268.23,0.04313,0.04313,46393.44,25.0,45.0
787.008,0.07841,2267.89,0.04323,0.04323,46386.46,25.0,45.0
788.259,0.07852,2268.01,0.04333,0.04333,46388.95,25.0,45.0
789.565,0.07862,2268.23,0.04343,0.04343,46393.32,25.0,45.0
790.783,0.07873,2269.11,0.04353,0.04353,46411.39,25.0,45.0
792.071,0.07883,2269.2,0.04364,0.04364,46413.18,25.0,45.0
793.306,0.07894,2269.22,0.04374,0.04374,46413.6,25.0,45.0
794.57,0.07904,2270.14,0.04384,0.04384,46432.39,25.0,45.0
795.785,0.07914,2269.4,0.04394,0.04394,46417.41,25.0,45.0
797.061,0.07925,2270.47,0.04404,0.04404,46439.23,25.0,45.0
798.299,0.07935,2270.06,0.04414,0.04414,46430.79,25.0,45.0
799.563,0.07946,2270.55,0.04424,0.04424,46440.88,25.0,45.0
800.803,0.07956,2270.51,0.04434,0.04434,46439.93,25.0,45.0
802.032,0.07966,2271.3,0.04444,0.04444,46456.27,25.0,45.0
803.312,0.07977,2270.99,0.04454,0.04454,46449.78,25.0,45.0
804.605,0.07988,2271.1,0.04464,0.04464,46452.08,25.0,45.0
805.848,0.07998,2272.1,0.04474,0.04474,46472.64,25.0,45.0
807.051,0.08008,2271.77,0.04484,0.04484,46465.7,25.0,45.0
808.346,0.08019,2272.32,0.04494,0.04494,46477.12,25.0,45.0
809.538,0.08029,2272.88,0.04504,0.04504,46488.58,25.0,45.0
810.799,0.0804,2272.55,0.04514,0.04514,46481.79,25.0,45.0
812.1,0.0805,2272.58,0.04524,0.04524,46482.32,25.0,45.0
813.383,0.08061,2272.81,0.04534,0.04534,46487.07,25.0,45.0
814.578,0.08071,2273.4,0.04544,0.04544,46499.15,25.0,45.0
815.853,0.08081,2273.03,0.04554,0.04554,46491.54,25.0,45.0
817.089,0.08092,2274.0,0.04564,0.04564,46511.45,25.0,45.0
818.35,0.08102,2273.71,0.04574,0.04574,46505.49,25.0,45.0
819.602,0.08113,2274.31,0.04584,0.04584,46517.82,25.0,45.0
820.844,0.08123,2273.77,0.04594,0.04594,46506.72,25.0,45.0
822.1,0.08134,2275.13,0.04604,0.04604,46534.43,25.0,45.0
823.417,0.08144,2274.95,0.04614,0.04614,46530.83,25.0,45.0
824.635,0.08155,2274.65,0.04624,0.04624,46524.64,25.0,45.0
825.866,0.08165,2275.47,0.04634,0.04634,46541.44,25.0,45.0
827.102,0.08175,2275.4,0.04644,0.04644,46540.02,25.0,45.0
828.374,0.08186,2276.02,0.04654,0.04654,46552.67,25.0,45.0
829.581,0.08196,2275.86,0.04664,0.04664,46549.49,25.0,45.0
830.878,0.08207,2276.21,0.04674,0.04674,46556.61,25.0,45.0
832.134,0.08217,2276.21,0.04684,0.04684,46556.68,25.0,45.0
833.406,0.08228,2276.16,0.04694,0.04694,46555.65,25.0,45.0
834.647,0.08238,2277.02,0.04704,0.04704,46573.09,25.0,45.0
835.942,0.08249,2277.02,0.04714,0.04714,46573.17,25.0,45.0
837.154,0.08259,2277.79,0.04724,0.04724,46588.95,25.0,45.0
838.426,0.0827,2277.77,0.04734,0.04734,46588.56,25.0,45.0
839.636,0.0828,2277.51,0.04744,0.04744,46583.28,25.0,45.0
840.867,0.0829,2277.58,0.04754,0.04754,46584.6,25.0,45.0
842.124,0.08301,2277.9,0.04764,0.04764,46591.19,25.0,45.0
843.394,0.08311,2278.34,0.04774,0.04774,46600.11,25.0,45.0
844.629,0.08321,2277.87,0.04784,0.04784,46590.53,25.0,45.0
845.876,0.08332,2279.07,0.04794,0.04794,46615.18,25.0,45.0
847.107,0.08342,2278.43,0.04804,0.04804,46602.04,25.0,45.0
848.411,0.08353,2278.58,0.04814,0.04814,46605.1,25.0,45.0
849.668,0.08363,2279.21,0.04824,0.04824,46617.93,25.0,45.0
850.896,0.08374,2279.22,0.04834,0.04834,46618.16,25.0,45.0
852.175,0.08384,2279.14,0.04844,0.04844,46616.62,25.0,45.0
853.428,0.08395,2280.1,0.04854,0.04854,46636.16,25.0,45.0
854.68,0.08405,2280.2,0.04864,0.04864,46638.23,25.0,45.0
855.946,0.08416,2279.74,0.04874,0.04874,46628.81,25.0,45.0
857.261,0.08427,2280.33,0.04884,0.04884,46640.9,25.0,45.0
858.488,0.08437,2281.27,0.04894,0.04894,46660.18,25.0,45.0
859.752,0.08447,2280.41,0.04904,0.04904,46642.51,25.0,45.0
860.971,0.08458,2281.51,0.04914,0.04914,46664.95,25.0,45.0
862.218,0.08468,2281.02,0.04924,0.04924,46655.01,25.0,45.0
863.447,0.08478,2281.93,0.04934,0.04934,46673.52,25.0,45.0
864.723,0.08489,2281.71,0.04944,0.04944,46669.06,25.0,45.0
865.962,0.08499,2281.67,0.04954,0.04954,46668.31,25.0,45.0
867.256,0.0851,2282.17,0.04964,0.04964,46678.5,25.0,45.0
868.528,0.0852,2282.23,0.04974,0.04974,46679.79,25.0,45.0
869.771,0.08531,2282.16,0.04984,0.04984,46678.33,25.0,45.0
870.986,0.08541,2282.39,0.04994,0.04994,46682.98,25.0,45.0
872.258,0.08552,2282.85,0.05004,0.05004,46692.47,25.0,45.0
873.457,0.08562,2282.8,0.05014,0.05014,46691.49,25.0,45.0
874.726,0.08572,2283.64,0.05024,0.05024,46708.49,25.0,45.0
875.969,0.08582,2282.7,0.05034,0.05034,46689.41,25.0,45.0
877.271,0.08593,2283.14,0.05044,0.05044,46698.39,25.0,45.0
878.508,0.08604,2284.05,0.05054,0.05054,46716.87,25.0,45.0
879.806,0.08614,2283.76,0.05064,0.05064,46711.05,25.0,45.0
881.035,0.08625,2284.59,0.05074,0.05074,46727.94,25.0,45.0
882.29,0.08635,2284.34,0.05084,0.05084,46722.83,25.0,45.0
883.491,0.08645,2284.79,0.05094,0.05094,46732.11,25.0,45.0
884.78,0.08656,2284.75,0.05104,0.05104,46731.24,25.0,45.0
886.033,0.08666,2284.61,0.05114,0.05114,46728.52,25.0,45.0
887.267,0.08677,2285.5,0.05124,0.05124,46746.7,25.0,45.0
888.538,0.08687,2285.21,0.05134,0.05134,46740.62,25.0,45.0
889.799,0.08698,2285.05,0.05144,0.05144,46737.39,25.0,45.0
891.013,0.08708,2286.1,0.05154,0.05154,46758.82,25.0,45.0
892.286,0.08718,2285.75,0.05164,0.05164,46751.65,25.0,45.0
893.531,0.08729,2285.61,0.05174,0.05174,46748.85,25.0,45.0
894.748,0.08739,2286.14,0.05184,0.05184,46759.65,25.0,45.0
896.003,0.08749,2285.73,0.05194,0.05194,46751.29,25.0,45.0
897.251,0.0876,2286.6,0.05204,0.05204,46769.16,25.0,45.0
898.508,0.0877,2286.12,0.05214,0.05214,46759.32,25.0,45.0
899.783,0.08781,2286.82,0.05224,0.05224,46773.56,25.0,45.0
901.077,0.08792,2287.37,0.05234,0.05234,46784.95,25.0,45.0
902.315,0.08802,2286.94,0.05244,0.05244,46776.17,25.0,45.0
903.565,0.08813,2287.71,0.05254,0.05254,46791.89,25.0,45.0
904.808,0.08823,2287.23,0.05264,0.05264,46781.99,25.0,45.0
906.038,0.08833,2287.73,0.05274,0.05274,46792.33,25.0,45.0
907.228,0.08843,2288.21,0.05284,0.05284,46802.02,25.0,45.0
908.526,0.08854,2288.21,0.05294,0.05294,46802.0,25.0,45.0
909.748,0.08864,2287.88,0.05304,0.05304,46795.36,25.0,45.0
911.026,0.08875,2288.62,0.05314,0.05314,46810.36,25.0,45.0
912.289,0.08885,2288.65,0.05324,0.05324,46811.09,25.0,45.0
913.564,0.08896,2288.91,0.05334,0.05334,46816.37,25.0,45.0
914.763,0.08906,2289.32,0.05344,0.05344,46824.79,25.0,45.0
916.034,0.08916,2288.85,0.05354,0.05354,46815.1,25.0,45.0
917.251,0.08926,2289.42,0.05364,0.05364,46826.74,25.0,45.0
918.492,0.08937,2289.29,0.05374,0.05374,46824.05,25.0,45.0
919.738,0.08947,2289.92,0.05384,0.05384,46837.05,25.0,45.0
921.039,0.08958,2289.81,0.05394,0.05394,46834.81,25.0,45.0
922.264,0.08968,2289.74,0.05404,0.05404,46833.3,25.0,45.0
923.554,0.08979,2290.1,0.05414,0.05414,46840.7,25.0,45.0
924.793,0.08989,2290.33,0.05424,0.05424,46845.51,25.0,45.0
926.056,0.09,2290.18,0.05434,0.05434,46842.39,25.0,45.0
927.249,0.0901,2290.45,0.05444,0.05444,46847.8,25.0,45.0
928.493,0.0902,2290.7,0.05454,0.05454,46853.04,25.0,45.0
929.697,0.0903,2290.54,0.05464,0.05464,46849.76,25.0,45.0
930.94,0.09041,2291.47,0.05474,0.05474,46868.73,25.0,45.0
932.18,0.09051,2290.77,0.05484,0.05484,46854.38,25.0,45.0
933.422,0.09061,2291.63,0.05494,0.05494,46872.07,25.0,45.0
934.677,0.09072,2291.32,0.05504,0.05504,46865.63,25.0,45.0
935.944,0.09082,2291.56,0.05514,0.05514,46870.53,25.0,45.0
937.111,0.09092,2291.76,0.05524,0.05524,46874.68,25.0,45.0
938.365,0.09103,2292.21,0.05534,0.05534,46883.96,25.0,45.0
939.635,0.09113,2291.86,0.05544,0.05544,46876.75,25.0,45.0
940.909,0.09124,2292.04,0.05554,0.05554,46880.44,25.0,45.0
942.173,0.09134,2292.6,0.05564,0.05564,46891.86,25.0,45.0
943.418,0.09145,2292.27,0.05574,0.05574,46885.01,25.0,45.0
944.74,0.09156,2292.52,0.05584,0.05584,46890.23,25.0,45.0
946.007,0.09166,2292.57,0.05594,0.05594,46891.24,25.0,45.0
947.238,0.09176,2293.48,0.05604,0.05604,46909.82,25.0,45.0
948.485,0.09187,2292.82,0.05614,0.05614,46896.4,25.0,45.0
949.729,0.09197,2293.8,0.05624,0.05624,46916.39,25.0,45.0
950.921,0.09207,2293.38,0.05634,0.05634,46907.85,25.0,45.0
952.144,0.09217,2293.9,0.05644,0.05644,46918.5,25.0,45.0
953.42,0.09228,2293.68,0.05654,0.05654,46914.0,25.0,45.0
954.684,0.09238,2293.57,0.05664,0.05664,46911.68,25.0,45.0
955.919,0.09249,2294.57,0.05674,0.05674,46932.15,25.0,45.0
957.239,0.0926,2294.35,0.05684,0.05684,46927.57,25.0,45.0
958.45,0.0927,2294.17,0.05694,0.05694,46923.97,25.0,45.0
959.742,0.09281,2294.58,0.05704,0.05704,46932.32,25.0,45.0
960.972,0.09291,2295.21,0.05714,0.05714,46945.25,25.0,45.0
962.221,0.09301,2294.87,0.05724,0.05724,46938.25,25.0,45.0
963.468,0.09312,2294.92,0.05734,0.05734,46939.29,25.0,45.0
964.748,0.09322,2294.76,0.05744,0.05744,46935.94,25.0,45.0
965.881,0.09332,2295.64,0.05754,0.05754,46954.07,25.0,45.0
967.155,0.09342,2295.77,0.05764,0.05764,46956.61,25.0,45.0
968.429,0.09353,2295.73,0.05774,0.05774,46955.91,25.0,45.0
