Repository: Marcelaus98/CfC-for-Material-Science

# CfC for Material Science

In this repository it's presented the research I've done at [MIT](https://www.mit.edu/) in collaboration with [Università la Sapienza di Roma](https://www.uniroma1.it/en/pagina-strutturale/home) and [ENI S.p.a](https://www.eni.com/en-IT/home.html).

In this work is explored the possibility to use a [black box](https://towardsdatascience.com/why-we-will-never-open-deep-learnings-black-box-4c27cd335118) approach to make accurate previsions on material properties, after having trained the models on some materials datasets. 
In this current scenario the coding is entirely done in [Python](https://www.python.org/), using the [Pytorch](https://pytorch.org/) library.

File: datasets/al_6061_comp/csv/T_020_A_2.csv (part 1 of 2)
Time,Strain(%),Stress(MPa),Temp(C),SR(%/s),Si(%),Fe(%),Cu(%),Mn(%),Mg(%),Cr(%),Zn(%),Ti(%)
0.0,0.000101568440273,24.5426970366831,20.0,8.333333333333333e-05,0.56,0.23,0.18,0.07,0.86,0.06,0.02,0.01
0.5104564420812001,0.0001441064771131,27.5981051488364,20.0,8.333333333333333e-05,0.56,0.23,0.18,0.07,0.86,0.06,0.02,0.01
1.0578040143324,0.0001897187748007,30.7051544939357,20.0,8.333333333333333e-05,0.56,0.23,0.18,0.07,0.86,0.06,0.02,0.01
1.6340572463916,0.0002377398774723,33.8677998516884,20.0,8.333333333333333e-05,0.56,0.23,0.18,0.07,0.86,0.06,0.02,0.01
2.179147425018,0.0002831640590245,37.0730063026533,20.0,8.333333333333333e-05,0.56,0.23,0.18,0.07,0.86,0.06,0.02,0.01
2.6884197296628,0.0003256034177449,40.2910417845559,20.0,8.333333333333333e-05,0.56,0.23,0.18,0.07,0.86,0.06,0.02,0.01
3.2315484212388004,0.0003708641420429,43.5322459770351,20.0,8.333333333333333e-05,0.56,0.23,0.18,0.07,0.86,0.06,0.02,0.01
3.839127195946801,0.0004214957066019,46.8058646570207,20.0,8.333333333333333e-05,0.56,0.23,0.18,0.07,0.86,0.06,0.02,0.01
4.5572270456628,0.0004813373607449,50.0714465034105,20.0,8.333333333333333e-05,0.56,0.23,0.18,0.07,0.86,0.06,0.02,0.01
5.203259249052,0.000535173377694,53.3827042550823,20.0,8.333333333333333e-05,0.56,0.23,0.18,0.07,0.86,0.06,0.02,0.01
5.7657665248728005,0.0005820489840124,56.694078064152,20.0,8.333333333333333e-05,0.56,0.23,0.18,0.07,0.86,0.06,0.02,0.01
6.3499922213064,0.0006307344587152,60.0229229902707,20.0,8.333333333333333e-05,0.56,0.23,0.18,0.07,0.86,0.06,0.02,0.01
7.0516684281408,0.0006892074759514,63.3252300874686,20.0,8.333333333333333e-05,0.56,0.23,0.18,0.07,0.86,0.06,0.02,0.01
7.7775200802804,0.0007496951136297,66.639238678683,20.0,8.333333333333333e-05,0.56,0.23,0.18,0.07,0.86,0.06,0.02,0.01
8.4895031124108,0.0008090270329739,69.9526818148845,20.0,8.333333333333333e-05,0.56,0.23,0.18,0.07,0.86,0.06,0.02,0.01
9.092669510958,0.0008592908995195,73.3049745800319,20.0,8.333333333333333e-05,0.56,0.23,0.18,0.07,0.86,0.06,0.02,0.01
9.7599340324872,0.0009148962763136,76.6549735048416,20.0,8.333333333333333e-05,0.56,0.23,0.18,0.07,0.86,0.06,0.02,0.01
10.4963649595056,0.0009762655202318,80.019166260729,20.0,8.333333333333333e-05,0.56,0.23,0.18,0.07,0.86,0.06,0.02,0.01
11.2982655521592,0.0010430905696196,83.3748887794096,20.0,8.333333333333333e-05,0.56,0.23,0.18,0.07,0.86,0.06,0.02,0.01
12.019587364594798,0.0011032007206559,86.7953132410102,20.0,8.333333333333333e-05,0.56,0.23,0.18,0.07,0.86,0.06,0.02,0.01
12.711569979659998,0.001160865938578,90.2011502996086,20.0,8.333333333333333e-05,0.56,0.23,0.18,0.07,0.86,0.06,0.02,0.01
13.446905435754,0.0012221438932525,93.6024056813352,20.0,8.333333333333333e-05,0.56,0.23,0.18,0.07,0.86,0.06,0.02,0.01
14.189642216832,0.001284038625009,96.9930838458363,20.0,8.333333333333333e-05,0.56,0.23,0.18,0.07,0.86,0.06,0.02,0.01
14.9426622857472,0.0013467902974186,100.365421503785,20.0,8.333333333333333e-05,0.56,0.23,0.18,0.07,0.86,0.06,0.02,0.01
15.682661300227204,0.0014084568819586,103.719418848853,20.0,8.333333333333333e-05,0.56,0.23,0.18,0.07,0.86,0.06,0.02,0.01
16.3847737068036,0.0014669662491733,107.071649187354,20.0,8.333333333333333e-05,0.56,0.23,0.18,0.07,0.86,0.06,0.02,0.01
17.1144325713156,0.0015277711545493,110.390173042397,20.0,8.333333333333333e-05,0.56,0.23,0.18,0.07,0.86,0.06,0.02,0.01
17.8498139623944,0.0015890529371392,113.670544791048,20.0,8.333333333333333e-05,0.56,0.23,0.18,0.07,0.86,0.06,0.02,0.01
18.5528032721772,0.0016476353796211,116.947652649312,20.0,8.333333333333333e-05,0.56,0.23,0.18,0.07,0.86,0.06,0.02,0.01
19.2542211872772,0.0017060868725461,120.253668225014,20.0,8.333333333333333e-05,0.56,0.23,0.18,0.07,0.86,0.06,0.02,0.01
19.9135429169172,0.0017610303500161,123.506880654231,20.0,8.333333333333333e-05,0.56,0.23,0.18,0.07,0.86,0.06,0.02,0.01
20.623444616539203,0.0018201888249846,126.72514323162,20.0,8.333333333333333e-05,0.56,0.23,0.18,0.07,0.86,0.06,0.02,0.01
21.3431770727604,0.0018801665296697,129.939871408534,20.0,8.333333333333333e-05,0.56,0.23,0.18,0.07,0.86,0.06,0.02,0.01
22.0446579122508,0.0019386232662939,133.161434480146,20.0,8.333333333333333e-05,0.56,0.23,0.18,0.07,0.86,0.06,0.02,0.01
22.766517401214003,0.0019987782237075,136.371846696917,20.0,8.333333333333333e-05,0.56,0.23,0.18,0.07,0.86,0.06,0.02,0.01
23.439174412374,0.0020548329746375,139.567033219205,20.0,8.333333333333333e-05,0.56,0.23,0.18,0.07,0.86,0.06,0.02,0.01
24.1204854134088,0.0021116088913904,142.683921232984,20.0,8.333333333333333e-05,0.56,0.23,0.18,0.07,0.86,0.06,0.02,0.01
24.8537895308172,0.0021727175678411,145.81573699442,20.0,8.333333333333333e-05,0.56,0.23,0.18,0.07,0.86,0.06,0.02,0.01
25.5409967474496,0.0022299848358938,148.91474067775,20.0,8.333333333333333e-05,0.56,0.23,0.18,0.07,0.86,0.06,0.02,0.01
26.1880718192016,0.0022839077585398,151.974638230921,20.0,8.333333333333333e-05,0.56,0.23,0.18,0.07,0.86,0.06,0.02,0.01
26.8340632887396,0.0023377403810013,154.976005234871,20.0,8.333333333333333e-05,0.56,0.23,0.18,0.07,0.86,0.06,0.02,0.01
27.4706430941904,0.0023907886981222,157.979002771829,20.0,8.333333333333333e-05,0.56,0.23,0.18,0.07,0.86,0.06,0.02,0.01
28.1522235037536,0.0024475870655858,160.948206979988,20.0,8.333333333333333e-05,0.56,0.23,0.18,0.07,0.86,0.06,0.02,0.01
28.839710840178,0.0025048776769545,163.897106792229,20.0,8.333333333333333e-05,0.56,0.23,0.18,0.07,0.86,0.06,0.02,0.01
29.4754883165928,0.0025578591333224,166.843459458492,20.0,8.333333333333333e-05,0.56,0.23,0.18,0.07,0.86,0.06,0.02,0.01
30.1056657958032,0.0026103739232566,169.801737534825,20.0,8.333333333333333e-05,0.56,0.23,0.18,0.07,0.86,0.06,0.02,0.01
30.788845863861603,0.0026673055955948,172.751575973983,20.0,8.333333333333333e-05,0.56,0.23,0.18,0.07,0.86,0.06,0.02,0.01
31.4604087080904,0.0027232691659472,175.66680811768,20.0,8.333333333333333e-05,0.56,0.23,0.18,0.07,0.86,0.06,0.02,0.01
32.117921156937605,0.0027780618700178,178.57375210727,20.0,8.333333333333333e-05,0.56,0.23,0.18,0.07,0.86,0.06,0.02,0.01
32.6389690235832,0.0028214825255716,181.460128566494,20.0,8.333333333333333e-05,0.56,0.23,0.18,0.07,0.86,0.06,0.02,0.01
33.3225328696344,0.0028784461794092,184.332980279823,20.0,8.333333333333333e-05,0.56,0.23,0.18,0.07,0.86,0.06,0.02,0.01
34.0089610830192,0.0029356485305246,187.195051501983,20.0,8.333333333333333e-05,0.56,0.23,0.18,0.07,0.86,0.06,0.02,0.01
34.6719635813316,0.0029908987387173,190.042702394731,20.0,8.333333333333333e-05,0.56,0.23,0.18,0.07,0.86,0.06,0.02,0.01
35.3427868391496,0.0030468006768688,192.874479682518,20.0,8.333333333333333e-05,0.56,0.23,0.18,0.07,0.86,0.06,0.02,0.01
36.0367131875976,0.0031046278725728,195.708097216822,20.0,8.333333333333333e-05,0.56,0.23,0.18,0.07,0.86,0.06,0.02,0.01
36.7398398199528,0.0031632217586024,198.512982112349,20.0,8.333333333333333e-05,0.56,0.23,0.18,0.07,0.86,0.06,0.02,0.01
37.529259854064,0.003229006761445,201.286574021208,20.0,8.333333333333333e-05,0.56,0.23,0.18,0.07,0.86,0.06,0.02,0.01
38.1304834797936,0.0032791087302558,204.040861974422,20.0,8.333333333333333e-05,0.56,0.23,0.18,0.07,0.86,0.06,0.02,0.01
38.8424947883892,0.0033384430059721,206.74967831307,20.0,8.333333333333333e-05,0.56,0.23,0.18,0.07,0.86,0.06,0.02,0.01
39.5184087350844,0.0033947691681967,209.439896998382,20.0,8.333333333333333e-05,0.56,0.23,0.18,0.07,0.86,0.06,0.02,0.01
40.1652389738016,0.0034486716880898,212.076660252993,20.0,8.333333333333333e-05,0.56,0.23,0.18,0.07,0.86,0.06,0.02,0.01
40.814635449758406,0.0035027880610862,214.719445839125,20.0,8.333333333333333e-05,0.56,0.23,0.18,0.07,0.86,0.06,0.02,0.01
41.4252195947448,0.0035536700731684,217.324191180056,20.0,8.333333333333333e-05,0.56,0.23,0.18,0.07,0.86,0.06,0.02,0.01
42.127251157884,0.00361217270343,219.877439363189,20.0,8.333333333333333e-05,0.56,0.23,0.18,0.07,0.86,0.06,0.02,0.01
42.8861210629596,0.0036754118621863,222.418051201976,20.0,8.333333333333333e-05,0.56,0.23,0.18,0.07,0.86,0.06,0.02,0.01
43.586253349986,0.0037337562194385,224.921250080068,20.0,8.333333333333333e-05,0.56,0.23,0.18,0.07,0.86,0.06,0.02,0.01
44.3606111949252,0.0037982860398501,227.379395721559,20.0,8.333333333333333e-05,0.56,0.23,0.18,0.07,0.86,0.06,0.02,0.01
45.1241451878388,0.0038619138725929,229.808165445762,20.0,8.333333333333333e-05,0.56,0.23,0.18,0.07,0.86,0.06,0.02,0.01
45.93701176381081,0.0039296527539239,232.149404861122,20.0,8.333333333333333e-05,0.56,0.23,0.18,0.07,0.86,0.06,0.02,0.01
46.8426265148532,0.0040051206498441,234.468670306694,20.0,8.333333333333333e-05,0.56,0.23,0.18,0.07,0.86,0.06,0.02,0.01
47.7513570464568,0.0040808481941444,236.736838783488,20.0,8.333333333333333e-05,0.56,0.23,0.18,0.07,0.86,0.06,0.02,0.01
48.747396674228405,0.0041638514964587,238.914749529959,20.0,8.333333333333333e-05,0.56,0.23,0.18,0.07,0.86,0.06,0.02,0.01
49.8541898315136,0.0042560842595658,240.992340574665,20.0,8.333333333333333e-05,0.56,0.23,0.18,0.07,0.86,0.06,0.02,0.01
51.1268345263572,0.0043621379841361,242.940874905092,20.0,8.333333333333333e-05,0.56,0.23,0.18,0.07,0.86,0.06,0.02,0.01
52.60505172200641,0.0044853227504402,244.739488432025,20.0,8.333333333333333e-05,0.56,0.23,0.18,0.07,0.86,0.06,0.02,0.01
54.21144313143721,0.0046191887012261,246.364693517025,20.0,8.333333333333333e-05,0.56,0.23,0.18,0.07,0.86,0.06,0.02,0.01
55.978431129282,0.0047664377010465,247.750096242013,20.0,8.333333333333333e-05,0.56,0.23,0.18,0.07,0.86,0.06,0.02,0.01
57.8941053235824,0.0049260772172382,248.948122788845,20.0,8.333333333333333e-05,0.56,0.23,0.18,0.07,0.86,0.06,0.02,0.01
59.924068319676,0.005095240800246,249.934862912635,20.0,8.333333333333333e-05,0.56,0.23,0.18,0.07,0.86,0.06,0.02,0.01
62.051938169808,0.005272563287757,250.742853162093,20.0,8.333333333333333e-05,0.56,0.23,0.18,0.07,0.86,0.06,0.02,0.01
64.20944391419759,0.0054523554331228,251.381278695098,20.0,8.333333333333333e-05,0.56,0.23,0.18,0.07,0.86,0.06,0.02,0.01
66.4370088764652,0.0056379858466451,251.899704816508,20.0,8.333333333333333e-05,0.56,0.23,0.18,0.07,0.86,0.06,0.02,0.01
68.68682051381761,0.0058254701497578,252.315694879226,20.0,8.333333333333333e-05,0.56,0.23,0.18,0.07,0.86,0.06,0.02,0.01
70.96951191863519,0.0060156944334926,252.662454952904,20.0,8.333333333333333e-05,0.56,0.23,0.18,0.07,0.86,0.06,0.02,0.01
73.3051212402168,0.0062103285436244,252.958267297516,20.0,8.333333333333333e-05,0.56,0.23,0.18,0.07,0.86,0.06,0.02,0.01
75.65886610067041,0.0064064739486622,253.214545724818,20.0,8.333333333333333e-05,0.56,0.23,0.18,0.07,0.86,0.06,0.02,0.01
77.985728531544,0.006600379151235,253.442938905039,20.0,8.333333333333333e-05,0.56,0.23,0.18,0.07,0.86,0.06,0.02,0.01
80.35584706045441,0.0067978890286442,253.643293983274,20.0,8.333333333333333e-05,0.56,0.23,0.18,0.07,0.86,0.06,0.02,0.01
82.7283142691436,0.0069955946293683,253.81732890275,20.0,8.333333333333333e-05,0.56,0.23,0.18,0.07,0.86,0.06,0.02,0.01
85.087883260824,0.007192225378675,253.979448418495,20.0,8.333333333333333e-05,0.56,0.23,0.18,0.07,0.86,0.06,0.02,0.01
87.3895815450276,0.0073840335690253,254.131716063648,20.0,8.333333333333333e-05,0.56,0.23,0.18,0.07,0.86,0.06,0.02,0.01
89.6915940087912,0.0075758679410056,254.26225767028,20.0,8.333333333333333e-05,0.56,0.23,0.18,0.07,0.86,0.06,0.02,0.01
91.9944019327236,0.0077677686013333,254.394847800542,20.0,8.333333333333333e-05,0.56,0.23,0.18,0.07,0.86,0.06,0.02,0.01
94.3062694341888,0.0079604242264554,254.513626067524,20.0,8.333333333333333e-05,0.56,0.23,0.18,0.07,0.86,0.06,0.02,0.01
96.6014958727704,0.0081516930963372,254.641519270479,20.0,8.333333333333333e-05,0.56,0.23,0.18,0.07,0.86,0.06,0.02,0.01
98.8692824789808,0.0083406753135214,254.762765068484,20.0,8.333333333333333e-05,0.56,0.23,0.18,0.07,0.86,0.06,0.02,0.01
101.1675357703572,0.0085321964211361,254.876236731582,20.0,8.333333333333333e-05,0.56,0.23,0.18,0.07,0.86,0.06,0.02,0.01
103.5214905604908,0.0087283593203139,254.984985063548,20.0,8.333333333333333e-05,0.56,0.23,0.18,0.07,0.86,0.06,0.02,0.01
105.8282694300168,0.0089205908927744,255.114790542523,20.0,8.333333333333333e-05,0.56,0.23,0.18,0.07,0.86,0.06,0.02,0.01
108.1199738436156,0.0091115662605743,255.219546054553,20.0,8.333333333333333e-05,0.56,0.23,0.18,0.07,0.86,0.06,0.02,0.01
110.4244995756792,0.0093036100715796,255.326453736522,20.0,8.333333333333333e-05,0.56,0.23,0.18,0.07,0.86,0.06,0.02,0.01
112.6963157111388,0.0094929280828679,255.410359991315,20.0,8.333333333333333e-05,0.56,0.23,0.18,0.07,0.86,0.06,0.02,0.01
114.9415490236284,0.0096800308589087,255.515835023706,20.0,8.333333333333333e-05,0.56,0.23,0.18,0.07,0.86,0.06,0.02,0.01
117.1717556951484,0.0098658814148687,255.620088911485,20.0,8.333333333333333e-05,0.56,0.23,0.18,0.07,0.86,0.06,0.02,0.01
119.3992808459952,0.0100515085107726,255.731314942207,20.0,8.333333333333333e-05,0.56,0.23,0.18,0.07,0.86,0.06,0.02,0.01
121.6439703615744,0.0102385659704042,255.810597493501,20.0,8.333333333333333e-05,0.56,0.23,0.18,0.07,0.86,0.06,0.02,0.01
123.8696793973188,0.0104240417233829,255.924536565625,20.0,8.333333333333333e-05,0.56,0.23,0.18,0.07,0.86,0.06,0.02,0.01
126.0826581415416,0.0106084566187348,256.032881512999,20.0,8.333333333333333e-05,0.56,0.23,0.18,0.07,0.86,0.06,0.02,0.01
128.31793427290322,0.0107947296296816,256.140611958157,20.0,8.333333333333333e-05,0.56,0.23,0.18,0.07,0.86,0.06,0.02,0.01
130.5401013323076,0.0109799102179653,256.242888738519,20.0,8.333333333333333e-05,0.56,0.23,0.18,0.07,0.86,0.06,0.02,0.01
132.7877164338192,0.0111672114764246,256.326226939878,20.0,8.333333333333333e-05,0.56,0.23,0.18,0.07,0.86,0.06,0.02,0.01
134.98718124984003,0.011350500211093,256.41788231373,20.0,8.333333333333333e-05,0.56,0.23,0.18,0.07,0.86,0.06,0.02,0.01
137.17254845119805,0.0115326141445395,256.529131778652,20.0,8.333333333333333e-05,0.56,0.23,0.18,0.07,0.86,0.06,0.02,0.01
139.42079049121682,0.0117199676478744,256.605362961297,20.0,8.333333333333333e-05,0.56,0.23,0.18,0.07,0.86,0.06,0.02,0.01
141.6442128577728,0.0119052528450874,256.702707100503,20.0,8.333333333333333e-05,0.56,0.23,0.18,0.07,0.86,0.06,0.02,0.01
143.8534498892832,0.0120893559310466,256.810621855977,20.0,8.333333333333333e-05,0.56,0.23,0.18,0.07,0.86,0.06,0.02,0.01
146.0915862393912,0.0122758672935556,256.891541960858,20.0,8.333333333333333e-05,0.56,0.23,0.18,0.07,0.86,0.06,0.02,0.01
148.3080832773624,0.0124605753800532,257.006598531285,20.0,8.333333333333333e-05,0.56,0.23,0.18,0.07,0.86,0.06,0.02,0.01
150.57026380381322,0.0126490904239241,257.111726408255,20.0,8.333333333333333e-05,0.56,0.23,0.18,0.07,0.86,0.06,0.02,0.01
152.82988699036923,0.0128373923561371,257.202225840093,20.0,8.333333333333333e-05,0.56,0.23,0.18,0.07,0.86,0.06,0.02,0.01
155.04129867835323,0.0130216766634691,257.301052450762,20.0,8.333333333333333e-05,0.56,0.23,0.18,0.07,0.86,0.06,0.02,0.01
157.27377499332243,0.0132077163563832,257.393843947619,20.0,8.333333333333333e-05,0.56,0.23,0.18,0.07,0.86,0.06,0.02,0.01
159.49707900208202,0.0133929916904465,257.4872615024,20.0,8.333333333333333e-05,0.56,0.23,0.18,0.07,0.86,0.06,0.02,0.01
161.749899488754,0.0135807267310025,257.587222638288,20.0,8.333333333333333e-05,0.56,0.23,0.18,0.07,0.86,0.06,0.02,0.01
164.0123102964612,0.0137692609649781,257.677397541943,20.0,8.333333333333333e-05,0.56,0.23,0.18,0.07,0.86,0.06,0.02,0.01
166.23031480716963,0.0139540946742038,257.774742697922,20.0,8.333333333333333e-05,0.56,0.23,0.18,0.07,0.86,0.06,0.02,0.01
168.46124255945043,0.0141400053202272,257.870628397017,20.0,8.333333333333333e-05,0.56,0.23,0.18,0.07,0.86,0.06,0.02,0.01
170.69608040820484,0.0143262418076234,257.969747160519,20.0,8.333333333333333e-05,0.56,0.23,0.18,0.07,0.86,0.06,0.02,0.01
172.9146139988856,0.0145111196068468,258.072452938475,20.0,8.333333333333333e-05,0.56,0.23,0.18,0.07,0.86,0.06,0.02,0.01
175.13093250907443,0.0146958128160292,258.170514225571,20.0,8.333333333333333e-05,0.56,0.23,0.18,0.07,0.86,0.06,0.02,0.01
177.31315668996723,0.0148776648311036,258.277163792401,20.0,8.333333333333333e-05,0.56,0.23,0.18,0.07,0.86,0.06,0.02,0.01
179.46226571694962,0.0150567572500188,258.384772386167,20.0,8.333333333333333e-05,0.56,0.23,0.18,0.07,0.86,0.06,0.02,0.01
181.6889599052352,0.0152423150990426,258.490917923997,20.0,8.333333333333333e-05,0.56,0.23,0.18,0.07,0.86,0.06,0.02,0.01
183.87580827894,0.015424552463518,258.584148198837,20.0,8.333333333333333e-05,0.56,0.23,0.18,0.07,0.86,0.06,0.02,0.01
186.0364949535516,0.0156046096864023,258.691556310752,20.0,8.333333333333333e-05,0.56,0.23,0.18,0.07,0.86,0.06,0.02,0.01
188.1886699772244,0.0157839576050417,258.776897006579,20.0,8.333333333333333e-05,0.56,0.23,0.18,0.07,0.86,0.06,0.02,0.01
190.3499400108024,0.0159640634411732,258.861451946533,20.0,8.333333333333333e-05,0.56,0.23,0.18,0.07,0.86,0.06,0.02,0.01
192.4914626215764,0.0161425236587377,258.959182265883,20.0,8.333333333333333e-05,0.56,0.23,0.18,0.07,0.86,0.06,0.02,0.01
194.657248157628,0.016323005786742,259.047808268892,20.0,8.333333333333333e-05,0.56,0.23,0.18,0.07,0.86,0.06,0.02,0.01
196.7904992861592,0.0165007767141196,259.136028482559,20.0,8.333333333333333e-05,0.56,0.23,0.18,0.07,0.86,0.06,0.02,0.01
198.8981341178748,0.0166764129500959,259.23642321573,20.0,8.333333333333333e-05,0.56,0.23,0.18,0.07,0.86,0.06,0.02,0.01
201.0149895746904,0.0168528175714972,259.348657514262,20.0,8.333333333333333e-05,0.56,0.23,0.18,0.07,0.86,0.06,0.02,0.01
203.1430566234252,0.0170301564922251,259.443697419448,20.0,8.333333333333333e-05,0.56,0.23,0.18,0.07,0.86,0.06,0.02,0.01
205.2705182647716,0.0172074449623373,259.546184106989,20.0,8.333333333333333e-05,0.56,0.23,0.18,0.07,0.86,0.06,0.02,0.01
207.3515382951912,0.0173808632982056,259.634412535537,20.0,8.333333333333333e-05,0.56,0.23,0.18,0.07,0.86,0.06,0.02,0.01
209.4068785970592,0.0175521416566946,259.716942967077,20.0,8.333333333333333e-05,0.56,0.23,0.18,0.07,0.86,0.06,0.02,0.01
211.43135892365044,0.0177208483505772,259.786226377058,20.0,8.333333333333333e-05,0.56,0.23,0.18,0.07,0.86,0.06,0.02,0.01
213.46985930692563,0.0178907233825168,259.886610296927,20.0,8.333333333333333e-05,0.56,0.23,0.18,0.07,0.86,0.06,0.02,0.01
215.48441850738243,0.0180586033158882,259.969020474861,20.0,8.333333333333333e-05,0.56,0.23,0.18,0.07,0.86,0.06,0.02,0.01
217.5182437874604,0.0182280887558947,260.067258228595,20.0,8.333333333333333e-05,0.56,0.23,0.18,0.07,0.86,0.06,0.02,0.01
219.5412282171552,0.0183966707917026,260.137368226769,20.0,8.333333333333333e-05,0.56,0.23,0.18,0.07,0.86,0.06,0.02,0.01
221.56019298378,0.018564917855588,260.244349939511,20.0,8.333333333333333e-05,0.56,0.23,0.18,0.07,0.86,0.06,0.02,0.01
223.61698182771244,0.0187363169259157,260.363025157336,20.0,8.333333333333333e-05,0.56,0.23,0.18,0.07,0.86,0.06,0.02,0.01
225.70224479400844,0.0189100888397737,260.480267144571,20.0,8.333333333333333e-05,0.56,0.23,0.18,0.07,0.86,0.06,0.02,0.01
227.77962799950245,0.0190832041068982,260.56236938548,20.0,8.333333333333333e-05,0.56,0.23,0.18,0.07,0.86,0.06,0.02,0.01
229.8823594476048,0.0192584317275734,260.657542746183,20.0,8.333333333333333e-05,0.56,0.23,0.18,0.07,0.86,0.06,0.02,0.01
231.95877041861883,0.0194314659751579,260.744635648878,20.0,8.333333333333333e-05,0.56,0.23,0.18,0.07,0.86,0.06,0.02,0.01
234.02546133429,0.0196036902181305,260.866841070974,20.0,8.333333333333333e-05,0.56,0.23,0.18,0.07,0.86,0.06,0.02,0.01
236.1664161185352,0.0197821031168176,260.946147831154,20.0,8.333333333333333e-05,0.56,0.23,0.18,0.07,0.86,0.06,0.02,0.01
238.260991844538,0.0199566510939845,261.026860837087,20.0,8.333333333333333e-05,0.56,0.23,0.18,0.07,0.86,0.06,0.02,0.01
240.3006983277948,0.0201266266342559,261.110235835952,20.0,8.333333333333333e-05,0.56,0.23,0.18,0.07,0.86,0.06,0.02,0.01
242.3883239084292,0.0203005954326421,261.211299073293,20.0,8.333333333333333e-05,0.56,0.23,0.18,0.07,0.86,0.06,0.02,0.01
244.49484775837084,0.0204761390868039,261.301347509729,20.0,8.333333333333333e-05,0.56,0.23,0.18,0.07,0.86,0.06,0.02,0.01
246.5977449562596,0.0206513805199613,261.394599604845,20.0,8.333333333333333e-05,0.56,0.23,0.18,0.07,0.86,0.06,0.02,0.01
248.7094085377752,0.0208273524850876,261.493088662952,20.0,8.333333333333333e-05,0.56,0.23,0.18,0.07,0.86,0.06,0.02,0.01
250.7713745339964,0.0209991829847727,261.578261704176,20.0,8.333333333333333e-05,0.56,0.23,0.18,0.07,0.86,0.06,0.02,0.01
252.83544444906244,0.0211711888110282,261.672044038446,20.0,8.333333333333333e-05,0.56,0.23,0.18,0.07,0.86,0.06,0.02,0.01
254.9198248175472,0.0213448871750686,261.765572857265,20.0,8.333333333333333e-05,0.56,0.23,0.18,0.07,0.86,0.06,0.02,0.01
257.0143386267876,0.0215194299925053,261.856616149789,20.0,8.333333333333333e-05,0.56,0.23,0.18,0.07,0.86,0.06,0.02,0.01
259.08876477728523,0.0216922988383801,261.9368273378,20.0,8.333333333333333e-05,0.56,0.23,0.18,0.07,0.86,0.06,0.02,0.01
261.1466656916316,0.0218637905812423,262.034650893639,20.0,8.333333333333333e-05,0.56,0.23,0.18,0.07,0.86,0.06,0.02,0.01
263.1815136945828,0.0220333612481549,262.120798762133,20.0,8.333333333333333e-05,0.56,0.23,0.18,0.07,0.86,0.06,0.02,0.01
265.2838785214692,0.0222085583170621,262.218617524612,20.0,8.333333333333333e-05,0.56,0.23,0.18,0.07,0.86,0.06,0.02,0.01
267.4013952435252,0.0223850180439001,262.303119253435,20.0,8.333333333333333e-05,0.56,0.23,0.18,0.07,0.86,0.06,0.02,0.01
269.50534904383323,0.0225603475272591,262.413789657951,20.0,8.333333333333333e-05,0.56,0.23,0.18,0.07,0.86,0.06,0.02,0.01
271.5701543186808,0.0227324146334964,262.510343845077,20.0,8.333333333333333e-05,0.56,0.23,0.18,0.07,0.86,0.06,0.02,0.01
273.62275226809805,0.0229034644626145,262.593480951292,20.0,8.333333333333333e-05,0.56,0.23,0.18,0.07,0.86,0.06,0.02,0.01
275.7323903346912,0.0230792676348306,262.681327395903,20.0,8.333333333333333e-05,0.56,0.23,0.18,0.07,0.86,0.06,0.02,0.01
277.8541216155648,0.0232560785749034,262.773245290911,20.0,8.333333333333333e-05,0.56,0.23,0.18,0.07,0.86,0.06,0.02,0.01
279.92071053479526,0.0234282943181726,262.871638514108,20.0,8.333333333333333e-05,0.56,0.23,0.18,0.07,0.86,0.06,0.02,0.01
281.9549879837724,0.0235978174389207,262.961674345784,20.0,8.333333333333333e-05,0.56,0.23,0.18,0.07,0.86,0.06,0.02,0.01
284.00900591751844,0.0237689856000662,263.029154548845,20.0,8.333333333333333e-05,0.56,0.23,0.18,0.07,0.86,0.06,0.02,0.01
286.0427552742012,0.0239384647131231,263.111033680663,20.0,8.333333333333333e-05,0.56,0.23,0.18,0.07,0.86,0.06,0.02,0.01
288.05486215071363,0.0241061402861658,263.207080627076,20.0,8.333333333333333e-05,0.56,0.23,0.18,0.07,0.86,0.06,0.02,0.01
290.05400655846006,0.024272735653478,263.288999784252,20.0,8.333333333333333e-05,0.56,0.23,0.18,0.07,0.86,0.06,0.02,0.01
292.00920065589963,0.0244356684949313,263.363573206961,20.0,8.333333333333333e-05,0.56,0.23,0.18,0.07,0.86,0.06,0.02,0.01
294.00000024167406,0.0246015684604125,263.454907425735,20.0,8.333333333333333e-05,0.56,0.23,0.18,0.07,0.86,0.06,0.02,0.01
296.021154959874,0.0247699980202625,263.555200707535,20.0,8.333333333333333e-05,0.56,0.23,0.18,0.07,0.86,0.06,0.02,0.01
298.0280899260396,0.0249372426007763,263.654939734967,20.0,8.333333333333333e-05,0.56,0.23,0.18,0.07,0.86,0.06,0.02,0.01
300.03143101766403,0.025104187691745,263.746862229663,20.0,8.333333333333333e-05,0.56,0.23,0.18,0.07,0.86,0.06,0.02,0.01
302.0450830915452,0.0252719920312351,263.814976931479,20.0,8.333333333333333e-05,0.56,0.23,0.18,0.07,0.86,0.06,0.02,0.01
304.03719663086764,0.0254380014928453,263.89983001193,20.0,8.333333333333333e-05,0.56,0.23,0.18,0.07,0.86,0.06,0.02,0.01
306.09043099983126,0.0256091043569256,263.997220180296,20.0,8.333333333333333e-05,0.56,0.23,0.18,0.07,0.86,0.06,0.02,0.01
308.10617578171804,0.0257770830887495,264.083220390727,20.0,8.333333333333333e-05,0.56,0.23,0.18,0.07,0.86,0.06,0.02,0.01
310.0941349461264,0.0259427463524502,264.182597463039,20.0,8.333333333333333e-05,0.56,0.23,0.18,0.07,0.86,0.06,0.02,0.01
312.0901308360132,0.0261090793432741,264.267294283203,20.0,8.333333333333333e-05,0.56,0.23,0.18,0.07,0.86,0.06,0.02,0.01
314.136664423986,0.0262796238089385,264.355961296064,20.0,8.333333333333333e-05,0.56,0.23,0.18,0.07,0.86,0.06,0.02,0.01
316.15854607635123,0.0264481139466356,264.484063986576,20.0,8.333333333333333e-05,0.56,0.23,0.18,0.07,0.86,0.06,0.02,0.01
318.137529396528,0.026613029223317,264.590020033387,20.0,8.333333333333333e-05,0.56,0.23,0.18,0.07,0.86,0.06,0.02,0.01
320.1239363892468,0.0267785631393769,264.674573181884,20.0,8.333333333333333e-05,0.56,0.23,0.18,0.07,0.86,0.06,0.02,0.01
322.10441419979645,0.0269436029569227,264.753076771934,20.0,8.333333333333333e-05,0.56,0.23,0.18,0.07,0.86,0.06,0.02,0.01
324.10059646957683,0.0271099514794044,264.829859804198,20.0,8.333333333333333e-05,0.56,0.23,0.18,0.07,0.86,0.06,0.02,0.01
326.086834943364,0.02727547135222,264.912159121575,20.0,8.333333333333333e-05,0.56,0.23,0.18,0.07,0.86,0.06,0.02,0.01
328.0730633896368,0.0274409903894094,264.992952162084,20.0,8.333333333333333e-05,0.56,0.23,0.18,0.07,0.86,0.06,0.02,0.01
330.0682072518324,0.0276072523779257,265.063614816841,20.0,8.333333333333333e-05,0.56,0.23,0.18,0.07,0.86,0.06,0.02,0.01
332.09162805160923,0.0277758707779071,265.159342431913,20.0,8.333333333333333e-05,0.56,0.23,0.18,0.07,0.86,0.06,0.02,0.01
334.11594979135083,0.0279445642562189,265.246668030417,20.0,8.333333333333333e-05,0.56,0.23,0.18,0.07,0.86,0.06,0.02,0.01
336.0980919081204,0.0281097427659497,265.343881328665,20.0,8.333333333333333e-05,0.56,0.23,0.18,0.07,0.86,0.06,0.02,0.01
338.0978367691344,0.0282763881710342,265.431117483407,20.0,8.333333333333333e-05,0.56,0.23,0.18,0.07,0.86,0.06,0.02,0.01
340.1095540317624,0.0284440312762532,265.524419206739,20.0,8.333333333333333e-05,0.56,0.23,0.18,0.07,0.86,0.06,0.02,0.01
342.1049191449876,0.0286103117023553,265.602028601247,20.0,8.333333333333333e-05,0.56,0.23,0.18,0.07,0.86,0.06,0.02,0.01
344.1175159095768,0.0287780280994044,265.690136162899,20.0,8.333333333333333e-05,0.56,0.23,0.18,0.07,0.86,0.06,0.02,0.01
346.11990932881565,0.0289448942176743,265.771715572573,20.0,8.333333333333333e-05,0.56,0.23,0.18,0.07,0.86,0.06,0.02,0.01
348.107380710504,0.029110516832815,265.854571549068,20.0,8.333333333333333e-05,0.56,0.23,0.18,0.07,0.86,0.06,0.02,0.01
350.1553735411332,0.0292811829020341,265.93271399096,20.0,8.333333333333333e-05,0.56,0.23,0.18,0.07,0.86,0.06,0.02,0.01
352.17225322243684,0.0294492562088094,266.020297107452,20.0,8.333333333333333e-05,0.56,0.23,0.18,0.07,0.86,0.06,0.02,0.01
354.19476617180044,0.0296177989545897,266.103065835123,20.0,8.333333333333333e-05,0.56,0.23,0.18,0.07,0.86,0.06,0.02,0.01
356.18394069739566,0.0297835634983893,266.185249304913,20.0,8.333333333333333e-05,0.56,0.23,0.18,0.07,0.86,0.06,0.02,0.01
358.1771117978904,0.0299496610900972,266.268208524236,20.0,8.333333333333333e-05,0.56,0.23,0.18,0.07,0.86,0.06,0.02,0.01
360.20946482445726,0.0301190238423111,266.342330741734,20.0,8.333333333333333e-05,0.56,0.23,0.18,0.07,0.86,0.06,0.02,0.01
362.2165645386097,0.0302862821518238,266.43232115754,20.0,8.333333333333333e-05,0.56,0.23,0.18,0.07,0.86,0.06,0.02,0.01
364.2383380412557,0.0304547632770443,266.507140494111,20.0,8.333333333333333e-05,0.56,0.23,0.18,0.07,0.86,0.06,0.02,0.01
366.2488896684876,0.0306223092459803,266.573971414857,20.0,8.333333333333333e-05,0.56,0.23,0.18,0.07,0.86,0.06,0.02,0.01
368.2290834422928,0.0307873253937974,266.654296045706,20.0,8.333333333333333e-05,0.56,0.23,0.18,0.07,0.86,0.06,0.02,0.01
370.2098744512116,0.0309523913112073,266.739641954514,20.0,8.333333333333333e-05,0.56,0.23,0.18,0.07,0.86,0.06,0.02,0.01
372.2078371197349,0.0311188882002509,266.811038332178,20.0,8.333333333333333e-05,0.56,0.23,0.18,0.07,0.86,0.06,0.02,0.01
374.1801963834504,0.0312832514722272,266.872439167583,20.0,8.333333333333333e-05,0.56,0.23,0.18,0.07,0.86,0.06,0.02,0.01
376.15267530875406,0.0314476247160025,266.941363430676,20.0,8.333333333333333e-05,0.56,0.23,0.18,0.07,0.86,0.06,0.02,0.01
378.0878417846004,0.0316088885889897,267.040139025153,20.0,8.333333333333333e-05,0.56,0.23,0.18,0.07,0.86,0.06,0.02,0.01
380.0635639080852,0.0317735320992801,267.123619881406,20.0,8.333333333333333e-05,0.56,0.23,0.18,0.07,0.86,0.06,0.02,0.01
382.0513819461516,0.0319391836024523,267.193558803455,20.0,8.333333333333333e-05,0.56,0.23,0.18,0.07,0.86,0.06,0.02,0.01
384.0823603714357,0.0321084318045593,267.28869475336,20.0,8.333333333333333e-05,0.56,0.23,0.18,0.07,0.86,0.06,0.02,0.01
386.1050594816485,0.0322769900637437,267.389903663635,20.0,8.333333333333333e-05,0.56,0.23,0.18,0.07,0.86,0.06,0.02,0.01
388.0941438254976,0.0324427470923978,267.477750705399,20.0,8.333333333333333e-05,0.56,0.23,0.18,0.07,0.86,0.06,0.02,0.01
390.0937785963636,0.0326093833233033,267.569741420735,20.0,8.333333333333333e-05,0.56,0.23,0.18,0.07,0.86,0.06,0.02,0.01
392.1033671381341,0.0327768490351175,267.635800174863,20.0,8.333333333333333e-05,0.56,0.23,0.18,0.07,0.86,0.06,0.02,0.01
394.09876966292165,0.0329431325788498,267.70102575598,20.0,8.333333333333333e-05,0.56,0.23,0.18,0.07,0.86,0.06,0.02,0.01
396.0760618989912,0.0331079069318556,267.78585083482,20.0,8.333333333333333e-05,0.56,0.23,0.18,0.07,0.86,0.06,0.02,0.01
398.0626314091225,0.0332734543910332,267.860354422964,20.0,8.333333333333333e-05,0.56,0.23,0.18,0.07,0.86,0.06,0.02,0.01
400.04428498880526,0.0334385921893401,267.927952071399,20.0,8.333333333333333e-05,0.56,0.23,0.18,0.07,0.86,0.06,0.02,0.01
402.0633139273356,0.0336068446008843,268.009079065417,20.0,8.333333333333333e-05,0.56,0.23,0.18,0.07,0.86,0.06,0.02,0.01
404.084771902728,0.033775299432167,268.077171156133,20.0,8.333333333333333e-05,0.56,0.23,0.18,0.07,0.86,0.06,0.02,0.01
406.0993723149828,0.0339431827998549,268.152872083485,20.0,8.333333333333333e-05,0.56,0.23,0.18,0.07,0.86,0.06,0.02,0.01
408.1035749063533,0.0341101996824691,268.241775810831,20.0,8.333333333333333e-05,0.56,0.23,0.18,0.07,0.86,0.06,0.02,0.01
410.134795446846,0.0342794680608435,268.311087044891,20.0,8.333333333333333e-05,0.56,0.23,0.18,0.07,0.86,0.06,0.02,0.01
412.1390442449605,0.0344464887940197,268.375153310891,20.0,8.333333333333333e-05,0.56,0.23,0.18,0.07,0.86,0.06,0.02,0.01
414.1425373017768,0.0346134465487544,268.441388757606,20.0,8.333333333333333e-05,0.56,0.23,0.18,0.07,0.86,0.06,0.02,0.01
416.1609673206936,0.0347816490503308,268.524888028751,20.0,8.333333333333333e-05,0.56,0.23,0.18,0.07,0.86,0.06,0.02,0.01
418.1641879826725,0.0349485841054957,268.607455677417,20.0,8.333333333333333e-05,0.56,0.23,0.18,0.07,0.86,0.06,0.02,0.01
420.184770716448,0.035116965999977,268.681935056676,20.0,8.333333333333333e-05,0.56,0.23,0.18,0.07,0.86,0.06,0.02,0.01
422.2384849414741,0.0352881088520625,268.759703519702,20.0,8.333333333333333e-05,0.56,0.23,0.18,0.07,0.86,0.06,0.02,0.01
424.3453310616768,0.0354636793620794,268.83764205822,20.0,8.333333333333333e-05,0.56,0.23,0.18,0.07,0.86,0.06,0.02,0.01
426.4582804677421,0.0356397584792515,268.914405465147,20.0,8.333333333333333e-05,0.56,0.23,0.18,0.07,0.86,0.06,0.02,0.01
428.55439397834766,0.0358144346051353,268.983323918107,20.0,8.333333333333333e-05,0.56,0.23,0.18,0.07,0.86,0.06,0.02,0.01
430.6330241944488,0.0359876537898104,269.121451572744,20.0,8.333333333333333e-05,0.56,0.23,0.18,0.07,0.86,0.06,0.02,0.01
432.71998258316887,0.0361615669888704,269.171654329842,20.0,8.333333333333333e-05,0.56,0.23,0.18,0.07,0.86,0.06,0.02,0.01
434.836611718128,0.036337952750117,269.21777764761,20.0,8.333333333333333e-05,0.56,0.23,0.18,0.07,0.86,0.06,0.02,0.01
436.8930539316372,0.0365093229345761,269.2688069929,20.0,8.333333333333333e-05,0.56,0.23,0.18,0.07,0.86,0.06,0.02,0.01
438.8840076136788,0.0366752357414129,269.331837183149,20.0,8.333333333333333e-05,0.56,0.23,0.18,0.07,0.86,0.06,0.02,0.01
440.89624241457966,0.0368429219748213,269.399683747346,20.0,8.333333333333333e-05,0.56,0.23,0.18,0.07,0.86,0.06,0.02,0.01
442.90199935883766,0.0370100683868428,269.485504263288,20.0,8.333333333333333e-05,0.56,0.23,0.18,0.07,0.86,0.06,0.02,0.01
444.933839624892,0.037179388409014,269.498645411319,20.0,8.333333333333333e-05,0.56,0.23,0.18,0.07,0.86,0.06,0.02,0.01
446.9600342588844,0.0373482379618467,269.570362137098,20.0,8.333333333333333e-05,0.56,0.23,0.18,0.07,0.86,0.06,0.02,0.01
448.90835517278407,0.037510598038005,269.672549296166,20.0,8.333333333333333e-05,0.56,0.23,0.18,0.07,0.86,0.06,0.02,0.01
450.9344552484493,0.0376794397109771,269.746613493035,20.0,8.333333333333333e-05,0.56,0.23,0.18,0.07,0.86,0.06,0.02,0.01
452.9619192207744,0.0378483950420042,269.821311171885,20.0,8.333333333333333e-05,0.56,0.23,0.18,0.07,0.86,0.06,0.02,0.01
454.9370699211445,0.0380129909337017,269.896560506683,20.0,8.333333333333333e-05,0.56,0.23,0.18,0.07,0.86,0.06,0.02,0.01
456.91300751690886,0.0381776524000154,269.960416671833,20.0,8.333333333333333e-05,0.56,0.23,0.18,0.07,0.86,0.06,0.02,0.01
458.7997267020636,0.0383348789987783,270.022209110173,20.0,8.333333333333333e-05,0.56,0.23,0.18,0.07,0.86,0.06,0.02,0.01
460.7348013835488,0.0384961352222354,270.084410517289,20.0,8.333333333333333e-05,0.56,0.23,0.18,0.07,0.86,0.06,0.02,0.01
462.7260068248656,0.0386620690090118,270.14255608067,20.0,8.333333333333333e-05,0.56,0.23,0.18,0.07,0.86,0.06,0.02,0.01
464.692424519688,0.038825937150247,270.22095842916,20.0,8.333333333333333e-05,0.56,0.23,0.18,0.07,0.86,0.06,0.02,0.01
466.702430001654,0.0389934376070775,270.291918401311,20.0,8.333333333333333e-05,0.56,0.23,0.18,0.07,0.86,0.06,0.02,0.01
468.6941468215357,0.0391594140087343,270.378517281346,20.0,8.333333333333333e-05,0.56,0.23,0.18,0.07,0.86,0.06,0.02,0.01
470.7062256531,0.039327087244698,270.459382754841,20.0,8.333333333333333e-05,0.56,0.23,0.18,0.07,0.86,0.06,0.02,0.01
472.8054686785044,0.0395020241634817,270.536011899289,20.0,8.333333333333333e-05,0.56,0.23,0.18,0.07,0.86,0.06,0.02,0.01
474.8692555880952,0.0396740064059476,270.625173338292,20.0,8.333333333333333e-05,0.56,0.23,0.18,0.07,0.86,0.06,0.02,0.01
476.909201993196,0.039844001939706,270.702630265238,20.0,8.333333333333333e-05,0.56,0.23,0.18,0.07,0.86,0.06,0.02,0.01
478.9237683080856,0.0400118824659468,270.787226634665,20.0,8.333333333333333e-05,0.56,0.23,0.18,0.07,0.86,0.06,0.02,0.01
480.8657557084933,0.0401737147493141,270.853576928334,20.0,8.333333333333333e-05,0.56,0.23,0.18,0.07,0.86,0.06,0.02,0.01
482.8755009107688,0.0403411935161704,270.907332904282,20.0,8.333333333333333e-05,0.56,0.23,0.18,0.07,0.86,0.06,0.02,0.01
484.9062318492756,0.0405104210943793,270.950169543031,20.0,8.333333333333333e-05,0.56,0.23,0.18,0.07,0.86,0.06,0.02,0.01
486.917825946372,0.040678053935804,271.007301851571,20.0,8.333333333333333e-05,0.56,0.23,0.18,0.07,0.86,0.06,0.02,0.01
488.9085888608077,0.0408439508453403,271.071359515346,20.0,8.333333333333333e-05,0.56,0.23,0.18,0.07,0.86,0.06,0.02,0.01
490.914468284892,0.041011107464014,271.138657845118,20.0,8.333333333333333e-05,0.56,0.23,0.18,0.07,0.86,0.06,0.02,0.01
492.9361956810049,0.0411795847470234,271.191689297534,20.0,8.333333333333333e-05,0.56,0.23,0.18,0.07,0.86,0.06,0.02,0.01
494.983671745488,0.041350207752397,271.265875942946,20.0,8.333333333333333e-05,0.56,0.23,0.18,0.07,0.86,0.06,0.02,0.01
496.9835345683501,0.0415168629876355,271.33272626308,20.0,8.333333333333333e-05,0.56,0.23,0.18,0.07,0.86,0.06,0.02,0.01
498.9866076248041,0.04168378574234,271.416740360388,20.0,8.333333333333333e-05,0.56,0.23,0.18,0.07,0.86,0.06,0.02,0.01
500.9697836843965,0.0418490504139727,271.468811978904,20.0,8.333333333333333e-05,0.56,0.23,0.18,0.07,0.86,0.06,0.02,0.01
502.9820838616284,0.0420167420954087,271.534244045678,20.0,8.333333333333333e-05,0.56,0.23,0.18,0.07,0.86,0.06,0.02,0.01
505.0154476978572,0.0421861890817611,271.597174172532,20.0,8.333333333333333e-05,0.56,0.23,0.18,0.07,0.86,0.06,0.02,0.01
507.03175026139087,0.0423542142953889,271.642767654628,20.0,8.333333333333333e-05,0.56,0.23,0.18,0.07,0.86,0.06,0.02,0.01
509.0392021526784,0.0425215019529962,271.705028292817,20.0,8.333333333333333e-05,0.56,0.23,0.18,0.07,0.86,0.06,0.02,0.01
511.125287322588,0.042695342383822,271.764033658983,20.0,8.333333333333333e-05,0.56,0.23,0.18,0.07,0.86,0.06,0.02,0.01
513.1562442464807,0.0428645887941464,271.811085403657,20.0,8.333333333333333e-05,0.56,0.23,0.18,0.07,0.86,0.06,0.02,0.01
515.235336361662,0.0430378464704115,271.892040514586,20.0,8.333333333333333e-05,0.56,0.23,0.18,0.07,0.86,0.06,0.02,0.01
517.3207932026951,0.0432116345404976,271.971187205614,20.0,8.333333333333333e-05,0.56,0.23,0.18,0.07,0.86,0.06,0.02,0.01
519.3637410665988,0.0433818801958229,272.023324462489,20.0,8.333333333333333e-05,0.56,0.23,0.18,0.07,0.86,0.06,0.02,0.01
521.4305912910876,0.0435541177145303,272.082062304329,20.0,8.333333333333333e-05,0.56,0.23,0.18,0.07,0.86,0.06,0.02,0.01
523.49492260611,0.0437261453241155,272.141089878112,20.0,8.333333333333333e-05,0.56,0.23,0.18,0.07,0.86,0.06,0.02,0.01
525.5241470279316,0.0438952473592673,272.20207352986,20.0,8.333333333333333e-05,0.56,0.23,0.18,0.07,0.86,0.06,0.02,0.01
527.547609715218,0.0440638692498745,272.2601912853,20.0,8.333333333333333e-05,0.56,0.23,0.18,0.07,0.86,0.06,0.02,0.01
529.5543213860556,0.0442310952224443,272.298133694324,20.0,8.333333333333333e-05,0.56,0.23,0.18,0.07,0.86,0.06,0.02,0.01
531.5607564940487,0.0443982981481104,272.331009409521,20.0,8.333333333333333e-05,0.56,0.23,0.18,0.07,0.86,0.06,0.02,0.01
533.5566022999116,0.0445646186319323,272.384038650859,20.0,8.333333333333333e-05,0.56,0.23,0.18,0.07,0.86,0.06,0.02,0.01
535.5246373716132,0.0447286215545741,272.464618588617,20.0,8.333333333333333e-05,0.56,0.23,0.18,0.07,0.86,0.06,0.02,0.01
537.5130481163171,0.0448943224499661,272.51683626741,20.0,8.333333333333333e-05,0.56,0.23,0.18,0.07,0.86,0.06,0.02,0.01
539.43832814295,0.0450547624521855,272.566397940936,20.0,8.333333333333333e-05,0.56,0.23,0.18,0.07,0.86,0.06,0.02,0.01
541.4562269350691,0.0452229206848621,272.599975762236,20.0,8.333333333333333e-05,0.56,0.23,0.18,0.07,0.86,0.06,0.02,0.01
543.3844289174172,0.0453836041833911,272.657824201893,20.0,8.333333333333333e-05,0.56,0.23,0.18,0.07,0.86,0.06,0.02,0.01
545.3394821465291,0.0455465252858171,272.718545735965,20.0,8.333333333333333e-05,0.56,0.23,0.18,0.07,0.86,0.06,0.02,0.01
547.3327909536815,0.0457126343530798,272.775642844785,20.0,8.333333333333333e-05,0.56,0.23,0.18,0.07,0.86,0.06,0.02,0.01
549.3442730633867,0.0458802578622219,272.833718977082,20.0,8.333333333333333e-05,0.56,0.23,0.18,0.07,0.86,0.06,0.02,0.01
551.336408462226,0.0460462691454585,272.894755258947,20.0,8.333333333333333e-05,0.56,0.23,0.18,0.07,0.86,0.06,0.02,0.01
553.3455652725995,0.0462136988796563,272.959677099246,20.0,8.333333333333333e-05,0.56,0.23,0.18,0.07,0.86,0.06,0.02,0.01
555.3038072664815,0.0463768857124798,273.037858565862,20.0,8.333333333333333e-05,0.56,0.23,0.18,0.07,0.86,0.06,0.02,0.01
557.3590844902584,0.0465481588144612,273.08484288072,20.0,8.333333333333333e-05,0.56,0.23,0.18,0.07,0.86,0.06,0.02,0.01
559.3993621868316,0.0467181819558423,273.149916801238,20.0,8.333333333333333e-05,0.56,0.23,0.18,0.07,0.86,0.06,0.02,0.01
561.435361435176,0.046887848559871,273.216229667969,20.0,8.333333333333333e-05,0.56,0.23,0.18,0.07,0.86,0.06,0.02,0.01
563.4846756710604,0.0470586247461947,273.277783584229,20.0,8.333333333333333e-05,0.56,0.23,0.18,0.07,0.86,0.06,0.02,0.01
565.5103406988911,0.0472274301651806,273.332410160124,20.0,8.333333333333333e-05,0.56,0.23,0.18,0.07,0.86,0.06,0.02,0.01
567.5381488131108,0.0473964141746989,273.358066398263,20.0,8.333333333333333e-05,0.56,0.23,0.18,0.07,0.86,0.06,0.02,0.01
569.5873013968524,0.0475671768900107,273.420748626127,20.0,8.333333333333333e-05,0.56,0.23,0.18,0.07,0.86,0.06,0.02,0.01
571.5902382266939,0.0477340882924975,273.481049571159,20.0,8.333333333333333e-05,0.56,0.23,0.18,0.07,0.86,0.06,0.02,0.01
573.6080359523387,0.0479022381029679,273.510175184708,20.0,8.333333333333333e-05,0.56,0.23,0.18,0.07,0.86,0.06,0.02,0.01
575.6194549282632,0.0480698563509616,273.54385745928,20.0,8.333333333333333e-05,0.56,0.23,0.18,0.07,0.86,0.06,0.02,0.01
577.5698501745624,0.0482323892881532,273.581570174396,20.0,8.333333333333333e-05,0.56,0.23,0.18,0.07,0.86,0.06,0.02,0.01
579.609334163262,0.0484023462872115,273.64384963096,20.0,8.333333333333333e-05,0.56,0.23,0.18,0.07,0.86,0.06,0.02,0.01
581.6857720118364,0.0485753827745927,273.716723493058,20.0,8.333333333333333e-05,0.56,0.23,0.18,0.07,0.86,0.06,0.02,0.01
583.7210316138431,0.0487449877414266,273.761620243423,20.0,8.333333333333333e-05,0.56,0.23,0.18,0.07,0.86,0.06,0.02,0.01
