Repository: Marcelaus98/CfC-for-Material-Science

# CfC for Material Science

In this repository it's presented the research I've done at [MIT](https://www.mit.edu/) in collaboration with [Università la Sapienza di Roma](https://www.uniroma1.it/en/pagina-strutturale/home) and [ENI S.p.a](https://www.eni.com/en-IT/home.html).

In this work is explored the possibility to use a [black box](https://towardsdatascience.com/why-we-will-never-open-deep-learnings-black-box-4c27cd335118) approach to make accurate previsions on material properties, after having trained the models on some materials datasets. 
In this current scenario the coding is entirely done in [Python](https://www.python.org/), using the [Pytorch](https://pytorch.org/) library.

File: datasets/al_6061_comp/csv/T_020_D_3.csv (part 1 of 2)
Time,Strain(%),Stress(MPa),Temp(C),SR(%/s),Si(%),Fe(%),Cu(%),Mn(%),Mg(%),Cr(%),Zn(%),Ti(%)
0.0,9.08812221706725e-05,0.630253284700771,20.0,8.333333333333333e-05,0.67,0.28,0.23,0.05,0.9,0.05,0.03,0.02
0.4454038451019302,0.0001279982092625,0.631172407363975,20.0,8.333333333333333e-05,0.67,0.28,0.23,0.05,0.9,0.05,0.03,0.02
1.0185382323891303,0.0001757594082031,0.63984922529198,20.0,8.333333333333333e-05,0.67,0.28,0.23,0.05,0.9,0.05,0.03,0.02
1.5776909141271305,0.0002223554650146,0.764578067676456,20.0,8.333333333333333e-05,0.67,0.28,0.23,0.05,0.9,0.05,0.03,0.02
2.01455826493953,0.0002587610775823,1.1877034029416,20.0,8.333333333333333e-05,0.67,0.28,0.23,0.05,0.9,0.05,0.03,0.02
2.4090043415715305,0.0002916315839683,1.95042567856266,20.0,8.333333333333333e-05,0.67,0.28,0.23,0.05,0.9,0.05,0.03,0.02
2.81217038198913,0.0003252287540031,3.09791398807863,20.0,8.333333333333333e-05,0.67,0.28,0.23,0.05,0.9,0.05,0.03,0.02
3.25326957515313,0.0003619870201001,4.63773900931823,20.0,8.333333333333333e-05,0.67,0.28,0.23,0.05,0.9,0.05,0.03,0.02
3.7098806962959294,0.000400037946862,6.65647256907576,20.0,8.333333333333333e-05,0.67,0.28,0.23,0.05,0.9,0.05,0.03,0.02
4.329376450057531,0.0004516625930088,9.01886542965852,20.0,8.333333333333333e-05,0.67,0.28,0.23,0.05,0.9,0.05,0.03,0.02
4.91793059266953,0.0005007087715598,11.6115331757236,20.0,8.333333333333333e-05,0.67,0.28,0.23,0.05,0.9,0.05,0.03,0.02
5.47036885321473,0.0005467452932719,14.2856126812033,20.0,8.333333333333333e-05,0.67,0.28,0.23,0.05,0.9,0.05,0.03,0.02
6.0280685322399306,0.000593220266524,17.0343104190664,20.0,8.333333333333333e-05,0.67,0.28,0.23,0.05,0.9,0.05,0.03,0.02
6.70396313155593,0.000649544816467,19.8101546871029,20.0,8.333333333333333e-05,0.67,0.28,0.23,0.05,0.9,0.05,0.03,0.02
7.401379607018731,0.0007076628560889,22.6138616734892,20.0,8.333333333333333e-05,0.67,0.28,0.23,0.05,0.9,0.05,0.03,0.02
8.12518980906873,0.0007679803729264,25.3820587004675,20.0,8.333333333333333e-05,0.67,0.28,0.23,0.05,0.9,0.05,0.03,0.02
8.63254872112953,0.0008102602822648,28.2614287328066,20.0,8.333333333333333e-05,0.67,0.28,0.23,0.05,0.9,0.05,0.03,0.02
9.13113966037473,0.0008518095272019,31.2460425741434,20.0,8.333333333333333e-05,0.67,0.28,0.23,0.05,0.9,0.05,0.03,0.02
9.763651102124731,0.0009045188140144,34.324055549528,20.0,8.333333333333333e-05,0.67,0.28,0.23,0.05,0.9,0.05,0.03,0.02
10.531164920301933,0.0009684782988625,37.4057459490703,20.0,8.333333333333333e-05,0.67,0.28,0.23,0.05,0.9,0.05,0.03,0.02
11.270267124552332,0.0010300701492167,40.5581957246098,20.0,8.333333333333333e-05,0.67,0.28,0.23,0.05,0.9,0.05,0.03,0.02
11.94383614200513,0.0010862009006711,43.7103082675239,20.0,8.333333333333333e-05,0.67,0.28,0.23,0.05,0.9,0.05,0.03,0.02
12.50641237591593,0.001133082253497,46.917531288873,20.0,8.333333333333333e-05,0.67,0.28,0.23,0.05,0.9,0.05,0.03,0.02
13.10849101988433,0.0011832554738277,50.1082725521845,20.0,8.333333333333333e-05,0.67,0.28,0.23,0.05,0.9,0.05,0.03,0.02
13.85515016202273,0.0012454770690059,53.3302892539676,20.0,8.333333333333333e-05,0.67,0.28,0.23,0.05,0.9,0.05,0.03,0.02
14.56631328342873,0.0013047406624564,56.5343399722795,20.0,8.333333333333333e-05,0.67,0.28,0.23,0.05,0.9,0.05,0.03,0.02
15.228964859264732,0.0013599616271094,59.801787845166,20.0,8.333333333333333e-05,0.67,0.28,0.23,0.05,0.9,0.05,0.03,0.02
15.823325868260731,0.0014094917111924,63.0768892246695,20.0,8.333333333333333e-05,0.67,0.28,0.23,0.05,0.9,0.05,0.03,0.02
16.34728189952073,0.0014531547137974,66.3962774880503,20.0,8.333333333333333e-05,0.67,0.28,0.23,0.05,0.9,0.05,0.03,0.02
16.941951686987128,0.0015027105294196,69.6989318046531,20.0,8.333333333333333e-05,0.67,0.28,0.23,0.05,0.9,0.05,0.03,0.02
17.47553768001993,0.001547176028839,73.0438260502468,20.0,8.333333333333333e-05,0.67,0.28,0.23,0.05,0.9,0.05,0.03,0.02
18.12837742221393,0.0016015793406885,76.3856376251026,20.0,8.333333333333333e-05,0.67,0.28,0.23,0.05,0.9,0.05,0.03,0.02
18.70058135202993,0.0016492630015065,79.7328818666109,20.0,8.333333333333333e-05,0.67,0.28,0.23,0.05,0.9,0.05,0.03,0.02
19.29635398892433,0.0016989107212477,83.0725452724906,20.0,8.333333333333333e-05,0.67,0.28,0.23,0.05,0.9,0.05,0.03,0.02
19.92548640151233,0.0017513384222967,86.3976329634354,20.0,8.333333333333333e-05,0.67,0.28,0.23,0.05,0.9,0.05,0.03,0.02
20.62898196426633,0.0018099630525262,89.7445471713821,20.0,8.333333333333333e-05,0.67,0.28,0.23,0.05,0.9,0.05,0.03,0.02
21.29608543584273,0.0018655550084909,93.0559839343734,20.0,8.333333333333333e-05,0.67,0.28,0.23,0.05,0.9,0.05,0.03,0.02
22.01061029063193,0.00192509874639,96.3197543831021,20.0,8.333333333333333e-05,0.67,0.28,0.23,0.05,0.9,0.05,0.03,0.02
22.558097832752733,0.0019707227082334,99.5822444585668,20.0,8.333333333333333e-05,0.67,0.28,0.23,0.05,0.9,0.05,0.03,0.02
23.18751118522473,0.0020231738209394,102.851978453477,20.0,8.333333333333333e-05,0.67,0.28,0.23,0.05,0.9,0.05,0.03,0.02
23.786446901804734,0.0020730851306544,106.113385267625,20.0,8.333333333333333e-05,0.67,0.28,0.23,0.05,0.9,0.05,0.03,0.02
24.403401459410727,0.0021244980104549,109.344510794449,20.0,8.333333333333333e-05,0.67,0.28,0.23,0.05,0.9,0.05,0.03,0.02
25.04933941513833,0.0021783261734322,112.521308784531,20.0,8.333333333333333e-05,0.67,0.28,0.23,0.05,0.9,0.05,0.03,0.02
25.708012478760327,0.0022332155954007,115.698650833966,20.0,8.333333333333333e-05,0.67,0.28,0.23,0.05,0.9,0.05,0.03,0.02
26.32045587876273,0.0022842525454009,118.896443936209,20.0,8.333333333333333e-05,0.67,0.28,0.23,0.05,0.9,0.05,0.03,0.02
26.91671136068073,0.0023339405022274,122.094780955407,20.0,8.333333333333333e-05,0.67,0.28,0.23,0.05,0.9,0.05,0.03,0.02
27.54179540900193,0.0023860308395875,125.253365187648,20.0,8.333333333333333e-05,0.67,0.28,0.23,0.05,0.9,0.05,0.03,0.02
28.18512090928713,0.0024396412979446,128.385270860503,20.0,8.333333333333333e-05,0.67,0.28,0.23,0.05,0.9,0.05,0.03,0.02
28.84639078084233,0.0024947471205742,131.518683811617,20.0,8.333333333333333e-05,0.67,0.28,0.23,0.05,0.9,0.05,0.03,0.02
29.45326593506673,0.0025453200500929,134.646098059804,20.0,8.333333333333333e-05,0.67,0.28,0.23,0.05,0.9,0.05,0.03,0.02
30.043245125688333,0.0025944849826447,137.77644701028,20.0,8.333333333333333e-05,0.67,0.28,0.23,0.05,0.9,0.05,0.03,0.02
30.67934159214153,0.0026474930215158,140.864387352164,20.0,8.333333333333333e-05,0.67,0.28,0.23,0.05,0.9,0.05,0.03,0.02
31.30636318116153,0.0026997448206008,143.910190861978,20.0,8.333333333333333e-05,0.67,0.28,0.23,0.05,0.9,0.05,0.03,0.02
31.92756982320273,0.0027515120407709,146.951599161425,20.0,8.333333333333333e-05,0.67,0.28,0.23,0.05,0.9,0.05,0.03,0.02
32.56491556894233,0.0028046241862492,149.969061001552,20.0,8.333333333333333e-05,0.67,0.28,0.23,0.05,0.9,0.05,0.03,0.02
33.155451501435934,0.002853835513957,152.91903601766,20.0,8.333333333333333e-05,0.67,0.28,0.23,0.05,0.9,0.05,0.03,0.02
33.76359727309593,0.002904514328262,155.873721832103,20.0,8.333333333333333e-05,0.67,0.28,0.23,0.05,0.9,0.05,0.03,0.02
34.35289170399393,0.0029536221975035,158.790280455649,20.0,8.333333333333333e-05,0.67,0.28,0.23,0.05,0.9,0.05,0.03,0.02
34.95514570035633,0.0030038100305337,161.719839718095,20.0,8.333333333333333e-05,0.67,0.28,0.23,0.05,0.9,0.05,0.03,0.02
35.58204125263473,0.0030560513265569,164.610840241371,20.0,8.333333333333333e-05,0.67,0.28,0.23,0.05,0.9,0.05,0.03,0.02
36.20644987517073,0.0031080853784349,167.499673751528,20.0,8.333333333333333e-05,0.67,0.28,0.23,0.05,0.9,0.05,0.03,0.02
36.782811186171934,0.003156115487685,170.348580304853,20.0,8.333333333333333e-05,0.67,0.28,0.23,0.05,0.9,0.05,0.03,0.02
37.36277713685553,0.0032044459835753,173.236897697518,20.0,8.333333333333333e-05,0.67,0.28,0.23,0.05,0.9,0.05,0.03,0.02
37.94185686471153,0.0032527026275633,176.113165740313,20.0,8.333333333333333e-05,0.67,0.28,0.23,0.05,0.9,0.05,0.03,0.02
38.56522836789513,0.0033046502528286,178.973453111551,20.0,8.333333333333333e-05,0.67,0.28,0.23,0.05,0.9,0.05,0.03,0.02
39.19465553871513,0.0033571025170636,181.773692775685,20.0,8.333333333333333e-05,0.67,0.28,0.23,0.05,0.9,0.05,0.03,0.02
39.79453196125833,0.0034070922189422,184.522891125366,20.0,8.333333333333333e-05,0.67,0.28,0.23,0.05,0.9,0.05,0.03,0.02
40.33673323369953,0.0034522756583123,187.300098453055,20.0,8.333333333333333e-05,0.67,0.28,0.23,0.05,0.9,0.05,0.03,0.02
40.893733717053934,0.0034986923652585,190.060954112163,20.0,8.333333333333333e-05,0.67,0.28,0.23,0.05,0.9,0.05,0.03,0.02
41.47302333003633,0.0035469664996737,192.781330891491,20.0,8.333333333333333e-05,0.67,0.28,0.23,0.05,0.9,0.05,0.03,0.02
42.077783916164734,0.0035973632151844,195.474827316139,20.0,8.333333333333333e-05,0.67,0.28,0.23,0.05,0.9,0.05,0.03,0.02
42.66604630871793,0.0036463850812305,198.168138890981,20.0,8.333333333333333e-05,0.67,0.28,0.23,0.05,0.9,0.05,0.03,0.02
43.19965079759553,0.0036908521219703,200.846590079339,20.0,8.333333333333333e-05,0.67,0.28,0.23,0.05,0.9,0.05,0.03,0.02
43.78863702029313,0.0037399343071951,203.55592969716,20.0,8.333333333333333e-05,0.67,0.28,0.23,0.05,0.9,0.05,0.03,0.02
44.44912412969673,0.0037949748996454,206.185990835929,20.0,8.333333333333333e-05,0.67,0.28,0.23,0.05,0.9,0.05,0.03,0.02
45.074140909841134,0.0038470596313241,208.800234033626,20.0,8.333333333333333e-05,0.67,0.28,0.23,0.05,0.9,0.05,0.03,0.02
45.70727286967233,0.0038998206279767,211.352309597724,20.0,8.333333333333333e-05,0.67,0.28,0.23,0.05,0.9,0.05,0.03,0.02
46.32794392001793,0.0039515432155055,213.800176435792,20.0,8.333333333333333e-05,0.67,0.28,0.23,0.05,0.9,0.05,0.03,0.02
46.948647795595534,0.0040032685384703,216.201769052837,20.0,8.333333333333333e-05,0.67,0.28,0.23,0.05,0.9,0.05,0.03,0.02
47.62530346596393,0.004059656511001,218.524798935987,20.0,8.333333333333333e-05,0.67,0.28,0.23,0.05,0.9,0.05,0.03,0.02
48.25430217983433,0.0041120730704902,220.694857495924,20.0,8.333333333333333e-05,0.67,0.28,0.23,0.05,0.9,0.05,0.03,0.02
48.87016922707233,0.0041633953244267,222.785450970748,20.0,8.333333333333333e-05,0.67,0.28,0.23,0.05,0.9,0.05,0.03,0.02
49.60075532745993,0.004224277499459,224.784146798889,20.0,8.333333333333333e-05,0.67,0.28,0.23,0.05,0.9,0.05,0.03,0.02
50.36242145990193,0.0042877496771625,226.739609986704,20.0,8.333333333333333e-05,0.67,0.28,0.23,0.05,0.9,0.05,0.03,0.02
51.16058705216673,0.0043542634765179,228.733797776953,20.0,8.333333333333333e-05,0.67,0.28,0.23,0.05,0.9,0.05,0.03,0.02
51.99305007917793,0.0044236353954355,230.604113555801,20.0,8.333333333333333e-05,0.67,0.28,0.23,0.05,0.9,0.05,0.03,0.02
52.85158031912553,0.0044951795820978,232.469012521759,20.0,8.333333333333333e-05,0.67,0.28,0.23,0.05,0.9,0.05,0.03,0.02
53.817410011021536,0.0045756653897558,234.335186212485,20.0,8.333333333333333e-05,0.67,0.28,0.23,0.05,0.9,0.05,0.03,0.02
54.842013342957934,0.0046610490007505,236.150085212514,20.0,8.333333333333333e-05,0.67,0.28,0.23,0.05,0.9,0.05,0.03,0.02
55.891225791697536,0.0047484833714788,237.933348646841,20.0,8.333333333333333e-05,0.67,0.28,0.23,0.05,0.9,0.05,0.03,0.02
57.03995914195113,0.0048442111506666,239.687593430513,20.0,8.333333333333333e-05,0.67,0.28,0.23,0.05,0.9,0.05,0.03,0.02
58.23717460150713,0.0049439791056296,241.325753706921,20.0,8.333333333333333e-05,0.67,0.28,0.23,0.05,0.9,0.05,0.03,0.02
59.68752916239513,0.0050648419857036,242.926578816019,20.0,8.333333333333333e-05,0.67,0.28,0.23,0.05,0.9,0.05,0.03,0.02
61.29390201941193,0.005198706390455,244.440961238451,20.0,8.333333333333333e-05,0.67,0.28,0.23,0.05,0.9,0.05,0.03,0.02
63.02434127070394,0.005342909661396,245.853390899918,20.0,8.333333333333333e-05,0.67,0.28,0.23,0.05,0.9,0.05,0.03,0.02
64.94511212065834,0.0055029738988922,247.246835680975,20.0,8.333333333333333e-05,0.67,0.28,0.23,0.05,0.9,0.05,0.03,0.02
67.05261366550474,0.0056785990276294,248.555221403772,20.0,8.333333333333333e-05,0.67,0.28,0.23,0.05,0.9,0.05,0.03,0.02
69.37196948074234,0.0058718786788992,249.780695287958,20.0,8.333333333333333e-05,0.67,0.28,0.23,0.05,0.9,0.05,0.03,0.02
71.84326052307753,0.0060778195990938,250.902020237898,20.0,8.333333333333333e-05,0.67,0.28,0.23,0.05,0.9,0.05,0.03,0.02
74.36344722936754,0.0062878351579513,251.956028783852,20.0,8.333333333333333e-05,0.67,0.28,0.23,0.05,0.9,0.05,0.03,0.02
76.95392261437473,0.0065037081067019,252.870839334453,20.0,8.333333333333333e-05,0.67,0.28,0.23,0.05,0.9,0.05,0.03,0.02
79.67277133251513,0.0067302788332136,253.717969572351,20.0,8.333333333333333e-05,0.67,0.28,0.23,0.05,0.9,0.05,0.03,0.02
82.51064218153593,0.006966768070632,254.407588266955,20.0,8.333333333333333e-05,0.67,0.28,0.23,0.05,0.9,0.05,0.03,0.02
85.41223991671232,0.0072085678818967,255.022951704388,20.0,8.333333333333333e-05,0.67,0.28,0.23,0.05,0.9,0.05,0.03,0.02
88.22487274444234,0.0074429539508742,255.531847760964,20.0,8.333333333333333e-05,0.67,0.28,0.23,0.05,0.9,0.05,0.03,0.02
91.13854843753714,0.0076857602586321,255.942361633969,20.0,8.333333333333333e-05,0.67,0.28,0.23,0.05,0.9,0.05,0.03,0.02
94.08494336024792,0.007931293168858,256.286653360677,20.0,8.333333333333333e-05,0.67,0.28,0.23,0.05,0.9,0.05,0.03,0.02
97.17701758285472,0.0081889660207419,256.613016633978,20.0,8.333333333333333e-05,0.67,0.28,0.23,0.05,0.9,0.05,0.03,0.02
100.21292052957033,0.0084419579329682,256.95641214845,20.0,8.333333333333333e-05,0.67,0.28,0.23,0.05,0.9,0.05,0.03,0.02
103.20772347765153,0.0086915248453083,257.253770251541,20.0,8.333333333333333e-05,0.67,0.28,0.23,0.05,0.9,0.05,0.03,0.02
106.20235083230192,0.0089410771248625,257.546177155034,20.0,8.333333333333333e-05,0.67,0.28,0.23,0.05,0.9,0.05,0.03,0.02
109.31378679716194,0.0092003634552675,257.808730395589,20.0,8.333333333333333e-05,0.67,0.28,0.23,0.05,0.9,0.05,0.03,0.02
112.43429823010592,0.0094604060746795,258.127631309282,20.0,8.333333333333333e-05,0.67,0.28,0.23,0.05,0.9,0.05,0.03,0.02
115.49312563771473,0.0097153083586469,258.401080941959,20.0,8.333333333333333e-05,0.67,0.28,0.23,0.05,0.9,0.05,0.03,0.02
118.44445719049833,0.0099612526547122,258.619452120169,20.0,8.333333333333333e-05,0.67,0.28,0.23,0.05,0.9,0.05,0.03,0.02
121.46727037124552,0.0102131537531078,258.797736427399,20.0,8.333333333333333e-05,0.67,0.28,0.23,0.05,0.9,0.05,0.03,0.02
124.47066283887996,0.010463436458744,258.973492012067,20.0,8.333333333333333e-05,0.67,0.28,0.23,0.05,0.9,0.05,0.03,0.02
127.43832615634952,0.0107107417351998,259.152553248584,20.0,8.333333333333333e-05,0.67,0.28,0.23,0.05,0.9,0.05,0.03,0.02
130.34391689032833,0.0109528742963647,259.310833572775,20.0,8.333333333333333e-05,0.67,0.28,0.23,0.05,0.9,0.05,0.03,0.02
133.19429934539193,0.01119040616762,259.460060781602,20.0,8.333333333333333e-05,0.67,0.28,0.23,0.05,0.9,0.05,0.03,0.02
136.06182712368272,0.0114293668158109,259.618824598078,20.0,8.333333333333333e-05,0.67,0.28,0.23,0.05,0.9,0.05,0.03,0.02
138.98822179245153,0.0116732330382083,259.857800003021,20.0,8.333333333333333e-05,0.67,0.28,0.23,0.05,0.9,0.05,0.03,0.02
141.82517220123032,0.0119096455722732,260.041615675276,20.0,8.333333333333333e-05,0.67,0.28,0.23,0.05,0.9,0.05,0.03,0.02
144.67535647225836,0.0121471609281922,260.228069907235,20.0,8.333333333333333e-05,0.67,0.28,0.23,0.05,0.9,0.05,0.03,0.02
147.47232133758874,0.0123802413336364,260.382197795638,20.0,8.333333333333333e-05,0.67,0.28,0.23,0.05,0.9,0.05,0.03,0.02
150.19886574970712,0.0126074533679796,260.52710966415,20.0,8.333333333333333e-05,0.67,0.28,0.23,0.05,0.9,0.05,0.03,0.02
152.92361796170673,0.0128345160523129,260.648989164572,20.0,8.333333333333333e-05,0.67,0.28,0.23,0.05,0.9,0.05,0.03,0.02
155.60088499420115,0.0130576216383541,260.755977536135,20.0,8.333333333333333e-05,0.67,0.28,0.23,0.05,0.9,0.05,0.03,0.02
158.16509113351833,0.0132713054832972,260.811195335997,20.0,8.333333333333333e-05,0.67,0.28,0.23,0.05,0.9,0.05,0.03,0.02
160.75287617512592,0.0134869542367645,260.914108309665,20.0,8.333333333333333e-05,0.67,0.28,0.23,0.05,0.9,0.05,0.03,0.02
163.27187697654873,0.0136968709702164,261.016864517787,20.0,8.333333333333333e-05,0.67,0.28,0.23,0.05,0.9,0.05,0.03,0.02
165.80637442972713,0.0139080790913146,261.109635450457,20.0,8.333333333333333e-05,0.67,0.28,0.23,0.05,0.9,0.05,0.03,0.02
168.38948555266833,0.0141233383515597,261.226876823532,20.0,8.333333333333333e-05,0.67,0.28,0.23,0.05,0.9,0.05,0.03,0.02
170.93143825269632,0.0143351677432287,261.351924687284,20.0,8.333333333333333e-05,0.67,0.28,0.23,0.05,0.9,0.05,0.03,0.02
173.45528102894312,0.0145454879745826,261.469101411185,20.0,8.333333333333333e-05,0.67,0.28,0.23,0.05,0.9,0.05,0.03,0.02
175.99683017649755,0.0147572837368788,261.602208429018,20.0,8.333333333333333e-05,0.67,0.28,0.23,0.05,0.9,0.05,0.03,0.02
178.50920464320873,0.0149666482757714,261.756698501526,20.0,8.333333333333333e-05,0.67,0.28,0.23,0.05,0.9,0.05,0.03,0.02
181.06382683122396,0.015179533458106,261.89328852133,20.0,8.333333333333333e-05,0.67,0.28,0.23,0.05,0.9,0.05,0.03,0.02
183.53741460716552,0.0153856657727678,262.018551534244,20.0,8.333333333333333e-05,0.67,0.28,0.23,0.05,0.9,0.05,0.03,0.02
185.92390634358517,0.0155845400841361,262.183842259239,20.0,8.333333333333333e-05,0.67,0.28,0.23,0.05,0.9,0.05,0.03,0.02
188.32665792007117,0.0157847693821766,262.335682933892,20.0,8.333333333333333e-05,0.67,0.28,0.23,0.05,0.9,0.05,0.03,0.02
190.6960143538072,0.0159822157516546,262.488099834264,20.0,8.333333333333333e-05,0.67,0.28,0.23,0.05,0.9,0.05,0.03,0.02
193.06400435948436,0.0161795482521277,262.653027283427,20.0,8.333333333333333e-05,0.67,0.28,0.23,0.05,0.9,0.05,0.03,0.02
195.45088156296637,0.0163784546857512,262.755576190157,20.0,8.333333333333333e-05,0.67,0.28,0.23,0.05,0.9,0.05,0.03,0.02
197.7581138133268,0.0165707240399479,262.900461224357,20.0,8.333333333333333e-05,0.67,0.28,0.23,0.05,0.9,0.05,0.03,0.02
200.14355296439797,0.0167695106358705,263.035742470195,20.0,8.333333333333333e-05,0.67,0.28,0.23,0.05,0.9,0.05,0.03,0.02
202.52459389223196,0.01696793071319,263.137410227345,20.0,8.333333333333333e-05,0.67,0.28,0.23,0.05,0.9,0.05,0.03,0.02
204.95321019735997,0.017170315405284,263.23931055381,20.0,8.333333333333333e-05,0.67,0.28,0.23,0.05,0.9,0.05,0.03,0.02
207.31829901548312,0.0173674061401276,263.344460996489,20.0,8.333333333333333e-05,0.67,0.28,0.23,0.05,0.9,0.05,0.03,0.02
209.68167714457957,0.0175643543175523,263.451512450836,20.0,8.333333333333333e-05,0.67,0.28,0.23,0.05,0.9,0.05,0.03,0.02
211.95224214632432,0.0177535680676977,263.595457793619,20.0,8.333333333333333e-05,0.67,0.28,0.23,0.05,0.9,0.05,0.03,0.02
214.2548798780452,0.0179454545453411,263.685306428541,20.0,8.333333333333333e-05,0.67,0.28,0.23,0.05,0.9,0.05,0.03,0.02
216.54606654272797,0.018136386767398,263.81374987706,20.0,8.333333333333333e-05,0.67,0.28,0.23,0.05,0.9,0.05,0.03,0.02
218.85520834680392,0.018328815251071,263.923849019443,20.0,8.333333333333333e-05,0.67,0.28,0.23,0.05,0.9,0.05,0.03,0.02
221.0173160793244,0.0185089908954477,264.045644409485,20.0,8.333333333333333e-05,0.67,0.28,0.23,0.05,0.9,0.05,0.03,0.02
223.25735053866637,0.0186956604337262,264.165865989261,20.0,8.333333333333333e-05,0.67,0.28,0.23,0.05,0.9,0.05,0.03,0.02
225.4411075561744,0.0188776401851852,264.28337869584,20.0,8.333333333333333e-05,0.67,0.28,0.23,0.05,0.9,0.05,0.03,0.02
227.70064385984435,0.0190659348771577,264.426309192144,20.0,8.333333333333333e-05,0.67,0.28,0.23,0.05,0.9,0.05,0.03,0.02
229.94822901159276,0.0192532336398034,264.60507871627,20.0,8.333333333333333e-05,0.67,0.28,0.23,0.05,0.9,0.05,0.03,0.02
232.14842425404515,0.0194365832433411,264.745131327512,20.0,8.333333333333333e-05,0.67,0.28,0.23,0.05,0.9,0.05,0.03,0.02
234.36810006212195,0.0196215562273475,264.885428596166,20.0,8.333333333333333e-05,0.67,0.28,0.23,0.05,0.9,0.05,0.03,0.02
236.62825764717755,0.0198099026927688,264.999100815837,20.0,8.333333333333333e-05,0.67,0.28,0.23,0.05,0.9,0.05,0.03,0.02
238.91983372534116,0.0200008673659491,265.150683495032,20.0,8.333333333333333e-05,0.67,0.28,0.23,0.05,0.9,0.05,0.03,0.02
241.22626795237596,0.020193070218202,265.317912113053,20.0,8.333333333333333e-05,0.67,0.28,0.23,0.05,0.9,0.05,0.03,0.02
243.49022067548196,0.0203817329451275,265.462365282539,20.0,8.333333333333333e-05,0.67,0.28,0.23,0.05,0.9,0.05,0.03,0.02
245.79408278526995,0.0205737214542765,265.610315409103,20.0,8.333333333333333e-05,0.67,0.28,0.23,0.05,0.9,0.05,0.03,0.02
248.1146362031535,0.0207671009057668,265.742050886627,20.0,8.333333333333333e-05,0.67,0.28,0.23,0.05,0.9,0.05,0.03,0.02
250.38134411476716,0.0209559932317346,265.870739309002,20.0,8.333333333333333e-05,0.67,0.28,0.23,0.05,0.9,0.05,0.03,0.02
252.63658714363356,0.0211439301508068,266.006820726819,20.0,8.333333333333333e-05,0.67,0.28,0.23,0.05,0.9,0.05,0.03,0.02
254.86622429502395,0.021329733246756,266.096167183534,20.0,8.333333333333333e-05,0.67,0.28,0.23,0.05,0.9,0.05,0.03,0.02
257.1257120220328,0.0215180238906734,266.155063356881,20.0,8.333333333333333e-05,0.67,0.28,0.23,0.05,0.9,0.05,0.03,0.02
259.3945745340976,0.0217070957666788,266.226761174347,20.0,8.333333333333333e-05,0.67,0.28,0.23,0.05,0.9,0.05,0.03,0.02
261.6525879566728,0.0218952635518934,266.304350025228,20.0,8.333333333333333e-05,0.67,0.28,0.23,0.05,0.9,0.05,0.03,0.02
263.8935532445044,0.0220820106592127,266.406227599487,20.0,8.333333333333333e-05,0.67,0.28,0.23,0.05,0.9,0.05,0.03,0.02
266.1552218993992,0.0222704830471206,266.492801799599,20.0,8.333333333333333e-05,0.67,0.28,0.23,0.05,0.9,0.05,0.03,0.02
268.4651547275176,0.0224629774494638,266.55538590299,20.0,8.333333333333333e-05,0.67,0.28,0.23,0.05,0.9,0.05,0.03,0.02
270.8010406315012,0.0226576346081291,266.654651593635,20.0,8.333333333333333e-05,0.67,0.28,0.23,0.05,0.9,0.05,0.03,0.02
273.0887527800892,0.0228482772871781,266.787993696499,20.0,8.333333333333333e-05,0.67,0.28,0.23,0.05,0.9,0.05,0.03,0.02
275.3736752729116,0.0230386874949133,266.910090703579,20.0,8.333333333333333e-05,0.67,0.28,0.23,0.05,0.9,0.05,0.03,0.02
277.6294949144476,0.0232266724650413,267.019636372448,20.0,8.333333333333333e-05,0.67,0.28,0.23,0.05,0.9,0.05,0.03,0.02
279.89838345963034,0.0234157465104732,267.121770043511,20.0,8.333333333333333e-05,0.67,0.28,0.23,0.05,0.9,0.05,0.03,0.02
282.19357629691353,0.0236070125802468,267.210911714551,20.0,8.333333333333333e-05,0.67,0.28,0.23,0.05,0.9,0.05,0.03,0.02
284.44367535240394,0.023794520834871,267.316137644555,20.0,8.333333333333333e-05,0.67,0.28,0.23,0.05,0.9,0.05,0.03,0.02
286.64019548842714,0.0239775641795396,267.436397023371,20.0,8.333333333333333e-05,0.67,0.28,0.23,0.05,0.9,0.05,0.03,0.02
288.8464807079536,0.0241614212811668,267.524428757004,20.0,8.333333333333333e-05,0.67,0.28,0.23,0.05,0.9,0.05,0.03,0.02
291.0841291712392,0.0243478919864406,267.581520734222,20.0,8.333333333333333e-05,0.67,0.28,0.23,0.05,0.9,0.05,0.03,0.02
293.2959737068168,0.0245322123644054,267.652662087795,20.0,8.333333333333333e-05,0.67,0.28,0.23,0.05,0.9,0.05,0.03,0.02
295.55524034712874,0.0247204845844314,267.746762046742,20.0,8.333333333333333e-05,0.67,0.28,0.23,0.05,0.9,0.05,0.03,0.02
297.7601400284656,0.0249042262245428,267.872228595384,20.0,8.333333333333333e-05,0.67,0.28,0.23,0.05,0.9,0.05,0.03,0.02
299.9933913734632,0.0250903305032926,268.040694439753,20.0,8.333333333333333e-05,0.67,0.28,0.23,0.05,0.9,0.05,0.03,0.02
302.15742400207114,0.0252706665556766,268.189317481,20.0,8.333333333333333e-05,0.67,0.28,0.23,0.05,0.9,0.05,0.03,0.02
304.38981928558354,0.0254566994959693,268.314755454896,20.0,8.333333333333333e-05,0.67,0.28,0.23,0.05,0.9,0.05,0.03,0.02
306.5918931221884,0.0256402056490197,268.45280001784,20.0,8.333333333333333e-05,0.67,0.28,0.23,0.05,0.9,0.05,0.03,0.02
308.8415660849727,0.0258276783959184,268.585073748001,20.0,8.333333333333333e-05,0.67,0.28,0.23,0.05,0.9,0.05,0.03,0.02
310.9975381209508,0.0260073427322499,268.730444616159,20.0,8.333333333333333e-05,0.67,0.28,0.23,0.05,0.9,0.05,0.03,0.02
313.1336775670744,0.0261853543527602,268.854309096231,20.0,8.333333333333333e-05,0.67,0.28,0.23,0.05,0.9,0.05,0.03,0.02
315.2969904043816,0.0263656304225358,268.940644445648,20.0,8.333333333333333e-05,0.67,0.28,0.23,0.05,0.9,0.05,0.03,0.02
317.4896247592156,0.0265483499521053,269.044101178049,20.0,8.333333333333333e-05,0.67,0.28,0.23,0.05,0.9,0.05,0.03,0.02
319.6725550472908,0.0267302608094449,269.154784567965,20.0,8.333333333333333e-05,0.67,0.28,0.23,0.05,0.9,0.05,0.03,0.02
321.854459652376,0.026912086193202,269.298878686124,20.0,8.333333333333333e-05,0.67,0.28,0.23,0.05,0.9,0.05,0.03,0.02
324.0267307468312,0.0270931087844066,269.370749597563,20.0,8.333333333333333e-05,0.67,0.28,0.23,0.05,0.9,0.05,0.03,0.02
326.27094819922,0.027280126905439,269.4497450031,20.0,8.333333333333333e-05,0.67,0.28,0.23,0.05,0.9,0.05,0.03,0.02
328.5292638370708,0.0274683198752599,269.567255193961,20.0,8.333333333333333e-05,0.67,0.28,0.23,0.05,0.9,0.05,0.03,0.02
330.79201903450115,0.0276568828083791,269.693656244365,20.0,8.333333333333333e-05,0.67,0.28,0.23,0.05,0.9,0.05,0.03,0.02
333.1023859622608,0.0278494133856924,269.751307660036,20.0,8.333333333333333e-05,0.67,0.28,0.23,0.05,0.9,0.05,0.03,0.02
335.3564965515436,0.0280372559347993,269.830229935743,20.0,8.333333333333333e-05,0.67,0.28,0.23,0.05,0.9,0.05,0.03,0.02
337.615280539864,0.028225487933826,269.867746044794,20.0,8.333333333333333e-05,0.67,0.28,0.23,0.05,0.9,0.05,0.03,0.02
339.8665047304648,0.0284130899497094,269.964075134496,20.0,8.333333333333333e-05,0.67,0.28,0.23,0.05,0.9,0.05,0.03,0.02
342.0781736308276,0.0285973956914063,270.04963635514,20.0,8.333333333333333e-05,0.67,0.28,0.23,0.05,0.9,0.05,0.03,0.02
344.3167407708856,0.0287839429530778,270.08324919512,20.0,8.333333333333333e-05,0.67,0.28,0.23,0.05,0.9,0.05,0.03,0.02
346.4965860010372,0.0289655967222571,270.119737894933,20.0,8.333333333333333e-05,0.67,0.28,0.23,0.05,0.9,0.05,0.03,0.02
348.63891702879755,0.0291441243079038,270.218159143312,20.0,8.333333333333333e-05,0.67,0.28,0.23,0.05,0.9,0.05,0.03,0.02
350.7757189818628,0.0293221911373259,270.284037316762,20.0,8.333333333333333e-05,0.67,0.28,0.23,0.05,0.9,0.05,0.03,0.02
352.9346348634112,0.0295021007941216,270.362099154041,20.0,8.333333333333333e-05,0.67,0.28,0.23,0.05,0.9,0.05,0.03,0.02
355.14992212647394,0.0296867080660435,270.414574806791,20.0,8.333333333333333e-05,0.67,0.28,0.23,0.05,0.9,0.05,0.03,0.02
357.38759107551755,0.0298731804784638,270.457306708723,20.0,8.333333333333333e-05,0.67,0.28,0.23,0.05,0.9,0.05,0.03,0.02
359.6431012022284,0.0300611396556897,270.545121726803,20.0,8.333333333333333e-05,0.67,0.28,0.23,0.05,0.9,0.05,0.03,0.02
361.9118931705772,0.0302502056530521,270.616735592111,20.0,8.333333333333333e-05,0.67,0.28,0.23,0.05,0.9,0.05,0.03,0.02
364.22296273915833,0.0304427947837672,270.695537034302,20.0,8.333333333333333e-05,0.67,0.28,0.23,0.05,0.9,0.05,0.03,0.02
366.5564576726344,0.0306372526948902,270.796885437821,20.0,8.333333333333333e-05,0.67,0.28,0.23,0.05,0.9,0.05,0.03,0.02
368.8774096185748,0.0308306653570519,270.946506680678,20.0,8.333333333333333e-05,0.67,0.28,0.23,0.05,0.9,0.05,0.03,0.02
371.1390970576792,0.0310191393103106,271.088291149324,20.0,8.333333333333333e-05,0.67,0.28,0.23,0.05,0.9,0.05,0.03,0.02
373.42048260356194,0.0312092547724675,271.264814565562,20.0,8.333333333333333e-05,0.67,0.28,0.23,0.05,0.9,0.05,0.03,0.02
375.6556058989912,0.0313955150470866,271.400378441895,20.0,8.333333333333333e-05,0.67,0.28,0.23,0.05,0.9,0.05,0.03,0.02
377.88718932842073,0.0315814803328724,271.545479716983,20.0,8.333333333333333e-05,0.67,0.28,0.23,0.05,0.9,0.05,0.03,0.02
380.0991759166276,0.0317658125485563,271.678705052615,20.0,8.333333333333333e-05,0.67,0.28,0.23,0.05,0.9,0.05,0.03,0.02
382.320170906632,0.03195089546439,271.818494035725,20.0,8.333333333333333e-05,0.67,0.28,0.23,0.05,0.9,0.05,0.03,0.02
384.5224848095728,0.0321344216229684,271.902433109532,20.0,8.333333333333333e-05,0.67,0.28,0.23,0.05,0.9,0.05,0.03,0.02
386.7200253571828,0.0323175500019359,272.022574012328,20.0,8.333333333333333e-05,0.67,0.28,0.23,0.05,0.9,0.05,0.03,0.02
388.8843952649224,0.0324979141609142,272.113595841485,20.0,8.333333333333333e-05,0.67,0.28,0.23,0.05,0.9,0.05,0.03,0.02
391.0810684481944,0.0326809702595202,272.234548687916,20.0,8.333333333333333e-05,0.67,0.28,0.23,0.05,0.9,0.05,0.03,0.02
393.2826963502624,0.0328644392513592,272.318439266931,20.0,8.333333333333333e-05,0.67,0.28,0.23,0.05,0.9,0.05,0.03,0.02
395.50643217305554,0.0330497505699253,272.410081592094,20.0,8.333333333333333e-05,0.67,0.28,0.23,0.05,0.9,0.05,0.03,0.02
397.7057777923,0.033233029371529,272.489163449684,20.0,8.333333333333333e-05,0.67,0.28,0.23,0.05,0.9,0.05,0.03,0.02
399.78232288912,0.033406074796264,272.58508187631,20.0,8.333333333333333e-05,0.67,0.28,0.23,0.05,0.9,0.05,0.03,0.02
401.995680894886,0.0335905212967445,272.675550057911,20.0,8.333333333333333e-05,0.67,0.28,0.23,0.05,0.9,0.05,0.03,0.02
404.2259892523275,0.0337763803265313,272.733017557281,20.0,8.333333333333333e-05,0.67,0.28,0.23,0.05,0.9,0.05,0.03,0.02
406.43642350243954,0.0339605831807073,272.804784106028,20.0,8.333333333333333e-05,0.67,0.28,0.23,0.05,0.9,0.05,0.03,0.02
408.6282126205035,0.0341432322738793,272.913893669856,20.0,8.333333333333333e-05,0.67,0.28,0.23,0.05,0.9,0.05,0.03,0.02
410.8601711846656,0.0343292288208928,272.966688502194,20.0,8.333333333333333e-05,0.67,0.28,0.23,0.05,0.9,0.05,0.03,0.02
413.082144169276,0.034514393236277,273.008838514088,20.0,8.333333333333333e-05,0.67,0.28,0.23,0.05,0.9,0.05,0.03,0.02
415.4427915000424,0.0347111138471742,273.02849300236,20.0,8.333333333333333e-05,0.67,0.28,0.23,0.05,0.9,0.05,0.03,0.02
417.6973851152404,0.0348989966484407,273.052662933275,20.0,8.333333333333333e-05,0.67,0.28,0.23,0.05,0.9,0.05,0.03,0.02
419.9135194596892,0.0350836745104781,273.114393987168,20.0,8.333333333333333e-05,0.67,0.28,0.23,0.05,0.9,0.05,0.03,0.02
422.1881452125052,0.0352732266565461,273.184227516102,20.0,8.333333333333333e-05,0.67,0.28,0.23,0.05,0.9,0.05,0.03,0.02
424.4846380946344,0.0354646010633902,273.228827456408,20.0,8.333333333333333e-05,0.67,0.28,0.23,0.05,0.9,0.05,0.03,0.02
426.7412687763088,0.0356526536201964,273.310770886458,20.0,8.333333333333333e-05,0.67,0.28,0.23,0.05,0.9,0.05,0.03,0.02
429.042579640432,0.03584442952554,273.444191435384,20.0,8.333333333333333e-05,0.67,0.28,0.23,0.05,0.9,0.05,0.03,0.02
431.352736166074,0.0360369425693435,273.582292815553,20.0,8.333333333333333e-05,0.67,0.28,0.23,0.05,0.9,0.05,0.03,0.02
433.6305799783252,0.0362267628870311,273.736369851669,20.0,8.333333333333333e-05,0.67,0.28,0.23,0.05,0.9,0.05,0.03,0.02
435.9222820459,0.036417738059329,273.861052240314,20.0,8.333333333333333e-05,0.67,0.28,0.23,0.05,0.9,0.05,0.03,0.02
438.1978647432436,0.0366073699507743,273.991826065322,20.0,8.333333333333333e-05,0.67,0.28,0.23,0.05,0.9,0.05,0.03,0.02
440.5024950033784,0.0367994224724522,274.177264359078,20.0,8.333333333333333e-05,0.67,0.28,0.23,0.05,0.9,0.05,0.03,0.02
442.7651307894256,0.0369879754546228,274.318216172936,20.0,8.333333333333333e-05,0.67,0.28,0.23,0.05,0.9,0.05,0.03,0.02
445.0268199090796,0.0371764495479273,274.415739342069,20.0,8.333333333333333e-05,0.67,0.28,0.23,0.05,0.9,0.05,0.03,0.02
447.3057060049084,0.0373663567225797,274.515306950373,20.0,8.333333333333333e-05,0.67,0.28,0.23,0.05,0.9,0.05,0.03,0.02
449.5752542418928,0.0375554857423284,274.563678630483,20.0,8.333333333333333e-05,0.67,0.28,0.23,0.05,0.9,0.05,0.03,0.02
451.9033422646528,0.0377494930775584,274.611062314249,20.0,8.333333333333333e-05,0.67,0.28,0.23,0.05,0.9,0.05,0.03,0.02
454.215318425488,0.037942157757628,274.648181224848,20.0,8.333333333333333e-05,0.67,0.28,0.23,0.05,0.9,0.05,0.03,0.02
456.5198771742892,0.0381342043200281,274.617065399904,20.0,8.333333333333333e-05,0.67,0.28,0.23,0.05,0.9,0.05,0.03,0.02
458.8601910406828,0.0383292304755609,274.621492317797,20.0,8.333333333333333e-05,0.67,0.28,0.23,0.05,0.9,0.05,0.03,0.02
461.167276263964,0.038521487577501,274.641742350594,20.0,8.333333333333333e-05,0.67,0.28,0.23,0.05,0.9,0.05,0.03,0.02
463.4700352865992,0.0387133841627206,274.65098708763,20.0,8.333333333333333e-05,0.67,0.28,0.23,0.05,0.9,0.05,0.03,0.02
465.7663358997568,0.0389047425471504,274.709794752048,20.0,8.333333333333333e-05,0.67,0.28,0.23,0.05,0.9,0.05,0.03,0.02
468.006500951674,0.0390914229681435,274.763803900308,20.0,8.333333333333333e-05,0.67,0.28,0.23,0.05,0.9,0.05,0.03,0.02
470.2451762739195,0.0392779792449973,274.824262128087,20.0,8.333333333333333e-05,0.67,0.28,0.23,0.05,0.9,0.05,0.03,0.02
472.470894052678,0.0394634557265605,274.921347942232,20.0,8.333333333333333e-05,0.67,0.28,0.23,0.05,0.9,0.05,0.03,0.02
474.7181574688804,0.0396507276779107,275.013926794388,20.0,8.333333333333333e-05,0.67,0.28,0.23,0.05,0.9,0.05,0.03,0.02
477.0012385847692,0.0398409844375681,275.090659621213,20.0,8.333333333333333e-05,0.67,0.28,0.23,0.05,0.9,0.05,0.03,0.02
479.256236557798,0.0400289009353205,275.201541040759,20.0,8.333333333333333e-05,0.67,0.28,0.23,0.05,0.9,0.05,0.03,0.02
481.5418685960668,0.0402193702718429,275.273513957393,20.0,8.333333333333333e-05,0.67,0.28,0.23,0.05,0.9,0.05,0.03,0.02
483.8284642995532,0.0404099199138001,275.346345572022,20.0,8.333333333333333e-05,0.67,0.28,0.23,0.05,0.9,0.05,0.03,0.02
486.1125006261412,0.0406002562743491,275.41956323051,20.0,8.333333333333333e-05,0.67,0.28,0.23,0.05,0.9,0.05,0.03,0.02
488.4259237312887,0.0407930415331114,275.494823287114,20.0,8.333333333333333e-05,0.67,0.28,0.23,0.05,0.9,0.05,0.03,0.02
490.7174715314656,0.0409840038497928,275.573424801021,20.0,8.333333333333333e-05,0.67,0.28,0.23,0.05,0.9,0.05,0.03,0.02
492.9849912106876,0.0411729638230613,275.691690276512,20.0,8.333333333333333e-05,0.67,0.28,0.23,0.05,0.9,0.05,0.03,0.02
495.2711439555328,0.0413634765517984,275.793150906315,20.0,8.333333333333333e-05,0.67,0.28,0.23,0.05,0.9,0.05,0.03,0.02
497.5548106023208,0.0415537821056974,275.927479439132,20.0,8.333333333333333e-05,0.67,0.28,0.23,0.05,0.9,0.05,0.03,0.02
499.8715994319616,0.0417468478415008,276.073142810788,20.0,8.333333333333333e-05,0.67,0.28,0.23,0.05,0.9,0.05,0.03,0.02
502.1674151387536,0.0419381658170668,276.188388840726,20.0,8.333333333333333e-05,0.67,0.28,0.23,0.05,0.9,0.05,0.03,0.02
504.4586339212828,0.0421291007156109,276.336853217773,20.0,8.333333333333333e-05,0.67,0.28,0.23,0.05,0.9,0.05,0.03,0.02
506.7677408542936,0.0423215262933618,276.463045701015,20.0,8.333333333333333e-05,0.67,0.28,0.23,0.05,0.9,0.05,0.03,0.02
509.0585655666304,0.0425124283527232,276.557186765826,20.0,8.333333333333333e-05,0.67,0.28,0.23,0.05,0.9,0.05,0.03,0.02
511.3685311748859,0.0427049254867445,276.628636634879,20.0,8.333333333333333e-05,0.67,0.28,0.23,0.05,0.9,0.05,0.03,0.02
513.6602445453148,0.0428959016009469,276.660269700687,20.0,8.333333333333333e-05,0.67,0.28,0.23,0.05,0.9,0.05,0.03,0.02
515.9565508011627,0.0430872604556009,276.720894899279,20.0,8.333333333333333e-05,0.67,0.28,0.23,0.05,0.9,0.05,0.03,0.02
518.2612024379728,0.0432793147586684,276.766162105772,20.0,8.333333333333333e-05,0.67,0.28,0.23,0.05,0.9,0.05,0.03,0.02
520.6007722739212,0.0434742789116641,276.782389317573,20.0,8.333333333333333e-05,0.67,0.28,0.23,0.05,0.9,0.05,0.03,0.02
522.9949976289232,0.0436737976912476,276.83991662455,20.0,8.333333333333333e-05,0.67,0.28,0.23,0.05,0.9,0.05,0.03,0.02
525.3363589523284,0.0438689111348647,276.871903868471,20.0,8.333333333333333e-05,0.67,0.28,0.23,0.05,0.9,0.05,0.03,0.02
527.6731431861639,0.044063643154351,276.931039193133,20.0,8.333333333333333e-05,0.67,0.28,0.23,0.05,0.9,0.05,0.03,0.02
530.0244111704932,0.0442595821530451,276.989000706497,20.0,8.333333333333333e-05,0.67,0.28,0.23,0.05,0.9,0.05,0.03,0.02
532.3994452563028,0.0444575016601959,277.059515915567,20.0,8.333333333333333e-05,0.67,0.28,0.23,0.05,0.9,0.05,0.03,0.02
534.7851035017336,0.0446563065139818,277.173144830101,20.0,8.333333333333333e-05,0.67,0.28,0.23,0.05,0.9,0.05,0.03,0.02
537.1126128031551,0.0448502656224336,277.264459004535,20.0,8.333333333333333e-05,0.67,0.28,0.23,0.05,0.9,0.05,0.03,0.02
539.3686895640471,0.0450382720191746,277.319016136033,20.0,8.333333333333333e-05,0.67,0.28,0.23,0.05,0.9,0.05,0.03,0.02
541.7769441051412,0.0452389598975991,277.401813090244,20.0,8.333333333333333e-05,0.67,0.28,0.23,0.05,0.9,0.05,0.03,0.02
544.209570226384,0.045441678741036,277.468088129882,20.0,8.333333333333333e-05,0.67,0.28,0.23,0.05,0.9,0.05,0.03,0.02
546.6487386975111,0.0456449427802966,277.619178677915,20.0,8.333333333333333e-05,0.67,0.28,0.23,0.05,0.9,0.05,0.03,0.02
549.032289341632,0.04584357200064,277.744658564602,20.0,8.333333333333333e-05,0.67,0.28,0.23,0.05,0.9,0.05,0.03,0.02
551.5648257305392,0.0460546166997156,277.800231634305,20.0,8.333333333333333e-05,0.67,0.28,0.23,0.05,0.9,0.05,0.03,0.02
554.009452441372,0.046258335592285,277.839326901499,20.0,8.333333333333333e-05,0.67,0.28,0.23,0.05,0.9,0.05,0.03,0.02
556.448210683756,0.046461565445817,277.930234795584,20.0,8.333333333333333e-05,0.67,0.28,0.23,0.05,0.9,0.05,0.03,0.02
558.804170423212,0.046657895424105,278.03794628541,20.0,8.333333333333333e-05,0.67,0.28,0.23,0.05,0.9,0.05,0.03,0.02
561.1592342852584,0.0468541507459422,278.137146361732,20.0,8.333333333333333e-05,0.67,0.28,0.23,0.05,0.9,0.05,0.03,0.02
563.4952923461104,0.0470488222510132,278.167481950566,20.0,8.333333333333333e-05,0.67,0.28,0.23,0.05,0.9,0.05,0.03,0.02
565.8680730953224,0.0472465539801142,278.19301416585,20.0,8.333333333333333e-05,0.67,0.28,0.23,0.05,0.9,0.05,0.03,0.02
568.1292784372515,0.0474349877586083,278.274638099869,20.0,8.333333333333333e-05,0.67,0.28,0.23,0.05,0.9,0.05,0.03,0.02
570.4549138107376,0.0476287907063988,278.400228773027,20.0,8.333333333333333e-05,0.67,0.28,0.23,0.05,0.9,0.05,0.03,0.02
572.8198422139516,0.0478258680733333,278.484093767677,20.0,8.333333333333333e-05,0.67,0.28,0.23,0.05,0.9,0.05,0.03,0.02
575.1859169168799,0.048023040965244,278.544182754686,20.0,8.333333333333333e-05,0.67,0.28,0.23,0.05,0.9,0.05,0.03,0.02
577.5207177066136,0.0482176076977218,278.626538904686,20.0,8.333333333333333e-05,0.67,0.28,0.23,0.05,0.9,0.05,0.03,0.02
579.9081932707276,0.0484165639947313,278.709827673617,20.0,8.333333333333333e-05,0.67,0.28,0.23,0.05,0.9,0.05,0.03,0.02
582.2964424436764,0.0486155847591437,278.8091652125,20.0,8.333333333333333e-05,0.67,0.28,0.23,0.05,0.9,0.05,0.03,0.02
584.662750035406,0.0488127770584545,278.882083611447,20.0,8.333333333333333e-05,0.67,0.28,0.23,0.05,0.9,0.05,0.03,0.02
587.062543389604,0.049012759837971,278.895542775329,20.0,8.333333333333333e-05,0.67,0.28,0.23,0.05,0.9,0.05,0.03,0.02
589.4339079077536,0.0492103735478168,278.924988591528,20.0,8.333333333333333e-05,0.67,0.28,0.23,0.05,0.9,0.05,0.03,0.02
591.8176476752883,0.0494090185284447,278.980836760398,20.0,8.333333333333333e-05,0.67,0.28,0.23,0.05,0.9,0.05,0.03,0.02
594.195812675608,0.049607198945138,279.030754340558,20.0,8.333333333333333e-05,0.67,0.28,0.23,0.05,0.9,0.05,0.03,0.02
596.5466009270068,0.0498030979660879,279.120392383087,20.0,8.333333333333333e-05,0.67,0.28,0.23,0.05,0.9,0.05,0.03,0.02
598.8652426442763,0.0499963181091937,279.209488090874,20.0,8.333333333333333e-05,0.67,0.28,0.23,0.05,0.9,0.05,0.03,0.02
601.1794721446156,0.0501891705675553,279.276703913655,20.0,8.333333333333333e-05,0.67,0.28,0.23,0.05,0.9,0.05,0.03,0.02
603.56435108788,0.050387910479494,279.374457611049,20.0,8.333333333333333e-05,0.67,0.28,0.23,0.05,0.9,0.05,0.03,0.02
605.9201493879472,0.0505842270044996,279.48857816626,20.0,8.333333333333333e-05,0.67,0.28,0.23,0.05,0.9,0.05,0.03,0.02
608.3190196203243,0.0507841328571977,279.539378778832,20.0,8.333333333333333e-05,0.67,0.28,0.23,0.05,0.9,0.05,0.03,0.02
610.7159413711744,0.0509838763364352,279.585653300475,20.0,8.333333333333333e-05,0.67,0.28,0.23,0.05,0.9,0.05,0.03,0.02
613.1346157637644,0.0511854325358177,279.639560127096,20.0,8.333333333333333e-05,0.67,0.28,0.23,0.05,0.9,0.05,0.03,0.02
615.6164407143832,0.0513922512817026,279.6502044887,20.0,8.333333333333333e-05,0.67,0.28,0.23,0.05,0.9,0.05,0.03,0.02
618.1281807561976,0.0516015629518538,279.71021938073,20.0,8.333333333333333e-05,0.67,0.28,0.23,0.05,0.9,0.05,0.03,0.02
620.5608433666756,0.0518042848360603,279.820514052848,20.0,8.333333333333333e-05,0.67,0.28,0.23,0.05,0.9,0.05,0.03,0.02
623.0134041993268,0.0520086649054479,279.911159252306,20.0,8.333333333333333e-05,0.67,0.28,0.23,0.05,0.9,0.05,0.03,0.02
625.4920104465807,0.0522152154260524,279.991613757753,20.0,8.333333333333333e-05,0.67,0.28,0.23,0.05,0.9,0.05,0.03,0.02
