Repository: Marcelaus98/CfC-for-Material-Science

# CfC for Material Science

In this repository it's presented the research I've done at [MIT](https://www.mit.edu/) in collaboration with [Università la Sapienza di Roma](https://www.uniroma1.it/en/pagina-strutturale/home) and [ENI S.p.a](https://www.eni.com/en-IT/home.html).

In this work is explored the possibility to use a [black box](https://towardsdatascience.com/why-we-will-never-open-deep-learnings-black-box-4c27cd335118) approach to make accurate previsions on material properties, after having trained the models on some materials datasets. 
In this current scenario the coding is entirely done in [Python](https://www.python.org/), using the [Pytorch](https://pytorch.org/) library.

File: datasets/al_6061_comp/csv/T_100_D_3.csv (part 1 of 2)
Time,Strain(%),Stress(MPa),Temp(C),SR(%/s),Si(%),Fe(%),Cu(%),Mn(%),Mg(%),Cr(%),Zn(%),Ti(%)
0.0,8.76222436180531e-05,3.62086269641244,100.0,8.333333333333333e-05,0.67,0.28,0.23,0.05,0.9,0.05,0.03,0.02
0.2242272464849628,0.0001063078474918,5.01050632316743,100.0,8.333333333333333e-05,0.67,0.28,0.23,0.05,0.9,0.05,0.03,0.02
0.4547683322213629,0.0001255196046365,6.69490467831517,100.0,8.333333333333333e-05,0.67,0.28,0.23,0.05,0.9,0.05,0.03,0.02
0.748094812254563,0.0001499634779726,8.42623746783158,100.0,8.333333333333333e-05,0.67,0.28,0.23,0.05,0.9,0.05,0.03,0.02
1.0226233700273626,0.000172840857787,10.2339301050654,100.0,8.333333333333333e-05,0.67,0.28,0.23,0.05,0.9,0.05,0.03,0.02
1.392070189260563,0.0002036280927231,12.1750418988163,100.0,8.333333333333333e-05,0.67,0.28,0.23,0.05,0.9,0.05,0.03,0.02
1.739479331971763,0.0002325788546157,14.2635247926042,100.0,8.333333333333333e-05,0.67,0.28,0.23,0.05,0.9,0.05,0.03,0.02
1.967347808600963,0.0002515678943348,16.4482487416043,100.0,8.333333333333333e-05,0.67,0.28,0.23,0.05,0.9,0.05,0.03,0.02
2.240889557899763,0.0002743630401097,18.7047277485564,100.0,8.333333333333333e-05,0.67,0.28,0.23,0.05,0.9,0.05,0.03,0.02
2.506498816331363,0.000296497144979,20.9594169460177,100.0,8.333333333333333e-05,0.67,0.28,0.23,0.05,0.9,0.05,0.03,0.02
2.808088564434563,0.0003216296239876,23.2744018079902,100.0,8.333333333333333e-05,0.67,0.28,0.23,0.05,0.9,0.05,0.03,0.02
3.104780236136963,0.0003463539299628,25.6904695880567,100.0,8.333333333333333e-05,0.67,0.28,0.23,0.05,0.9,0.05,0.03,0.02
3.269915897880564,0.0003601152351081,28.1657826312096,100.0,8.333333333333333e-05,0.67,0.28,0.23,0.05,0.9,0.05,0.03,0.02
3.527174045425763,0.0003815534140702,30.6543141576043,100.0,8.333333333333333e-05,0.67,0.28,0.23,0.05,0.9,0.05,0.03,0.02
3.882721625380164,0.0004111823790664,33.1833472065012,100.0,8.333333333333333e-05,0.67,0.28,0.23,0.05,0.9,0.05,0.03,0.02
4.338787454663363,0.00044918786484,35.7564280354887,100.0,8.333333333333333e-05,0.67,0.28,0.23,0.05,0.9,0.05,0.03,0.02
4.782760945382964,0.0004861856557333,38.2756558086233,100.0,8.333333333333333e-05,0.67,0.28,0.23,0.05,0.9,0.05,0.03,0.02
5.113504396391363,0.000513747609984,40.8870545469766,100.0,8.333333333333333e-05,0.67,0.28,0.23,0.05,0.9,0.05,0.03,0.02
5.445639002140164,0.0005414254937964,43.5074827386462,100.0,8.333333333333333e-05,0.67,0.28,0.23,0.05,0.9,0.05,0.03,0.02
5.993751831416963,0.0005871015629028,46.1272742639521,100.0,8.333333333333333e-05,0.67,0.28,0.23,0.05,0.9,0.05,0.03,0.02
6.529871197925363,0.0006317781767785,48.7577813612479,100.0,8.333333333333333e-05,0.67,0.28,0.23,0.05,0.9,0.05,0.03,0.02
7.003713477064164,0.0006712650333734,51.4594153288929,100.0,8.333333333333333e-05,0.67,0.28,0.23,0.05,0.9,0.05,0.03,0.02
7.387723014899363,0.000703265828193,54.155546944505,100.0,8.333333333333333e-05,0.67,0.28,0.23,0.05,0.9,0.05,0.03,0.02
7.806557326834163,0.0007381686875209,56.923096286768,100.0,8.333333333333333e-05,0.67,0.28,0.23,0.05,0.9,0.05,0.03,0.02
8.308273374997764,0.0007799783582012,59.6583169360725,100.0,8.333333333333333e-05,0.67,0.28,0.23,0.05,0.9,0.05,0.03,0.02
8.852604712882163,0.0008253393030249,62.3935182708862,100.0,8.333333333333333e-05,0.67,0.28,0.23,0.05,0.9,0.05,0.03,0.02
9.355255131671363,0.000867226837924,65.1724377581397,100.0,8.333333333333333e-05,0.67,0.28,0.23,0.05,0.9,0.05,0.03,0.02
9.818649611657364,0.0009058430445895,67.942405603691,100.0,8.333333333333333e-05,0.67,0.28,0.23,0.05,0.9,0.05,0.03,0.02
10.334463353666964,0.0009488275230903,70.7079145859132,100.0,8.333333333333333e-05,0.67,0.28,0.23,0.05,0.9,0.05,0.03,0.02
10.875177032047764,0.0009938869962887,73.4610932509223,100.0,8.333333333333333e-05,0.67,0.28,0.23,0.05,0.9,0.05,0.03,0.02
11.374214946676164,0.0010354734891744,76.1736823788285,100.0,8.333333333333333e-05,0.67,0.28,0.23,0.05,0.9,0.05,0.03,0.02
11.825365831157365,0.0010730693962145,78.9245029517211,100.0,8.333333333333333e-05,0.67,0.28,0.23,0.05,0.9,0.05,0.03,0.02
12.295405249573763,0.0011122393477492,81.6873504097509,100.0,8.333333333333333e-05,0.67,0.28,0.23,0.05,0.9,0.05,0.03,0.02
12.766006541065762,0.0011514561220402,84.4504044901232,100.0,8.333333333333333e-05,0.67,0.28,0.23,0.05,0.9,0.05,0.03,0.02
13.299395110595364,0.001195905169501,87.2031575086774,100.0,8.333333333333333e-05,0.67,0.28,0.23,0.05,0.9,0.05,0.03,0.02
13.735422724250965,0.0012322408039723,89.927808638977,100.0,8.333333333333333e-05,0.67,0.28,0.23,0.05,0.9,0.05,0.03,0.02
14.213428512870564,0.0012720746196906,92.6920191685606,100.0,8.333333333333333e-05,0.67,0.28,0.23,0.05,0.9,0.05,0.03,0.02
14.710406309449764,0.0013134894360722,95.4278981240516,100.0,8.333333333333333e-05,0.67,0.28,0.23,0.05,0.9,0.05,0.03,0.02
15.297673296774564,0.0013624283516826,98.1289144076335,100.0,8.333333333333333e-05,0.67,0.28,0.23,0.05,0.9,0.05,0.03,0.02
15.832262751950964,0.0014069774729473,100.846318079727,100.0,8.333333333333333e-05,0.67,0.28,0.23,0.05,0.9,0.05,0.03,0.02
16.363858022246962,0.0014512770788053,103.574598135535,100.0,8.333333333333333e-05,0.67,0.28,0.23,0.05,0.9,0.05,0.03,0.02
16.828224492174563,0.0014899742846326,106.304483508689,100.0,8.333333333333333e-05,0.67,0.28,0.23,0.05,0.9,0.05,0.03,0.02
17.407630950020966,0.0015382581561198,109.027271557817,100.0,8.333333333333333e-05,0.67,0.28,0.23,0.05,0.9,0.05,0.03,0.02
17.950409089315762,0.0015834896677277,111.684379249028,100.0,8.333333333333333e-05,0.67,0.28,0.23,0.05,0.9,0.05,0.03,0.02
18.479206755604164,0.0016275561399184,114.385822444552,100.0,8.333333333333333e-05,0.67,0.28,0.23,0.05,0.9,0.05,0.03,0.02
18.986612542740566,0.0016698399555131,117.11117865659,100.0,8.333333333333333e-05,0.67,0.28,0.23,0.05,0.9,0.05,0.03,0.02
19.535072465252963,0.0017155449490558,119.810763295057,100.0,8.333333333333333e-05,0.67,0.28,0.23,0.05,0.9,0.05,0.03,0.02
20.05940180778896,0.0017592390609338,122.481715284325,100.0,8.333333333333333e-05,0.67,0.28,0.23,0.05,0.9,0.05,0.03,0.02
20.582251667784565,0.0018028098826001,125.159332370633,100.0,8.333333333333333e-05,0.67,0.28,0.23,0.05,0.9,0.05,0.03,0.02
21.091589982115764,0.0018452547421277,127.834388823677,100.0,8.333333333333333e-05,0.67,0.28,0.23,0.05,0.9,0.05,0.03,0.02
21.649724851387766,0.0018917659812337,130.49464830445,100.0,8.333333333333333e-05,0.67,0.28,0.23,0.05,0.9,0.05,0.03,0.02
22.226079135150563,0.0019397955048806,133.144156131044,100.0,8.333333333333333e-05,0.67,0.28,0.23,0.05,0.9,0.05,0.03,0.02
22.72876984480856,0.0019816863973521,135.758225805647,100.0,8.333333333333333e-05,0.67,0.28,0.23,0.05,0.9,0.05,0.03,0.02
23.208199078808963,0.0020216388335188,138.351597954734,100.0,8.333333333333333e-05,0.67,0.28,0.23,0.05,0.9,0.05,0.03,0.02
23.726952906317365,0.0020648683191445,140.918363878491,100.0,8.333333333333333e-05,0.67,0.28,0.23,0.05,0.9,0.05,0.03,0.02
24.286890676488564,0.0021115297999921,143.478861640933,100.0,8.333333333333333e-05,0.67,0.28,0.23,0.05,0.9,0.05,0.03,0.02
24.79042612315976,0.0021534910872147,146.028209864354,100.0,8.333333333333333e-05,0.67,0.28,0.23,0.05,0.9,0.05,0.03,0.02
25.24796867843216,0.0021916196334874,148.559142566988,100.0,8.333333333333333e-05,0.67,0.28,0.23,0.05,0.9,0.05,0.03,0.02
25.729903985634564,0.0022317809090876,151.067595306076,100.0,8.333333333333333e-05,0.67,0.28,0.23,0.05,0.9,0.05,0.03,0.02
26.28738333919256,0.0022782375218841,153.519327159148,100.0,8.333333333333333e-05,0.67,0.28,0.23,0.05,0.9,0.05,0.03,0.02
26.815831371113365,0.0023222748578775,155.960731754827,100.0,8.333333333333333e-05,0.67,0.28,0.23,0.05,0.9,0.05,0.03,0.02
27.306029626681763,0.0023631247125082,158.404379267513,100.0,8.333333333333333e-05,0.67,0.28,0.23,0.05,0.9,0.05,0.03,0.02
27.798460589642964,0.0024041606260883,160.803026515718,100.0,8.333333333333333e-05,0.67,0.28,0.23,0.05,0.9,0.05,0.03,0.02
28.28170916459336,0.0024444313406675,163.168573298076,100.0,8.333333333333333e-05,0.67,0.28,0.23,0.05,0.9,0.05,0.03,0.02
28.830273480586165,0.0024901450336669,165.549834878578,100.0,8.333333333333333e-05,0.67,0.28,0.23,0.05,0.9,0.05,0.03,0.02
29.368431979498165,0.0025349915752429,167.882837376497,100.0,8.333333333333333e-05,0.67,0.28,0.23,0.05,0.9,0.05,0.03,0.02
29.911749111768565,0.0025802680029321,170.25409738843,100.0,8.333333333333333e-05,0.67,0.28,0.23,0.05,0.9,0.05,0.03,0.02
30.399587151629365,0.0026209211729205,172.613297897305,100.0,8.333333333333333e-05,0.67,0.28,0.23,0.05,0.9,0.05,0.03,0.02
30.98963375443016,0.0026700917231539,174.922913599721,100.0,8.333333333333333e-05,0.67,0.28,0.23,0.05,0.9,0.05,0.03,0.02
31.546130177627365,0.002716466425087,177.183079586383,100.0,8.333333333333333e-05,0.67,0.28,0.23,0.05,0.9,0.05,0.03,0.02
32.11104145620416,0.0027635423649684,179.421371840908,100.0,8.333333333333333e-05,0.67,0.28,0.23,0.05,0.9,0.05,0.03,0.02
32.60674135432616,0.0028048506898119,181.655514121591,100.0,8.333333333333333e-05,0.67,0.28,0.23,0.05,0.9,0.05,0.03,0.02
33.11178234958856,0.0028469374394171,183.885732855641,100.0,8.333333333333333e-05,0.67,0.28,0.23,0.05,0.9,0.05,0.03,0.02
33.59246555071376,0.0028869943728442,186.064787345088,100.0,8.333333333333333e-05,0.67,0.28,0.23,0.05,0.9,0.05,0.03,0.02
34.13935522276016,0.0029325685121814,188.187823198732,100.0,8.333333333333333e-05,0.67,0.28,0.23,0.05,0.9,0.05,0.03,0.02
34.617466338611365,0.002972411105169,190.32125252636,100.0,8.333333333333333e-05,0.67,0.28,0.23,0.05,0.9,0.05,0.03,0.02
35.09229541992896,0.0030119801952788,192.474851276081,100.0,8.333333333333333e-05,0.67,0.28,0.23,0.05,0.9,0.05,0.03,0.02
35.56501774909496,0.0030513737227093,194.595603558957,100.0,8.333333333333333e-05,0.67,0.28,0.23,0.05,0.9,0.05,0.03,0.02
36.09418253158856,0.0030954707879171,196.708044188397,100.0,8.333333333333333e-05,0.67,0.28,0.23,0.05,0.9,0.05,0.03,0.02
36.65822537679296,0.0031424743583508,198.7994953129,100.0,8.333333333333333e-05,0.67,0.28,0.23,0.05,0.9,0.05,0.03,0.02
37.16137396744376,0.0031844034075717,200.90674877559,100.0,8.333333333333333e-05,0.67,0.28,0.23,0.05,0.9,0.05,0.03,0.02
37.69421189719376,0.0032288065683842,203.017668954385,100.0,8.333333333333333e-05,0.67,0.28,0.23,0.05,0.9,0.05,0.03,0.02
38.23504660135376,0.0032738761270642,205.163432680421,100.0,8.333333333333333e-05,0.67,0.28,0.23,0.05,0.9,0.05,0.03,0.02
38.80465595619176,0.0033213435733007,207.257160162418,100.0,8.333333333333333e-05,0.67,0.28,0.23,0.05,0.9,0.05,0.03,0.02
39.418432337752165,0.0033724916050974,209.379525782663,100.0,8.333333333333333e-05,0.67,0.28,0.23,0.05,0.9,0.05,0.03,0.02
40.01384593159376,0.0034221094045842,211.466771410094,100.0,8.333333333333333e-05,0.67,0.28,0.23,0.05,0.9,0.05,0.03,0.02
40.50756914811896,0.0034632530059613,213.554826933202,100.0,8.333333333333333e-05,0.67,0.28,0.23,0.05,0.9,0.05,0.03,0.02
41.09989193913536,0.003512613238546,215.602817858912,100.0,8.333333333333333e-05,0.67,0.28,0.23,0.05,0.9,0.05,0.03,0.02
41.64054887380976,0.0035576679831022,217.626930901182,100.0,8.333333333333333e-05,0.67,0.28,0.23,0.05,0.9,0.05,0.03,0.02
42.16686103420256,0.0036015273298016,219.630188738293,100.0,8.333333333333333e-05,0.67,0.28,0.23,0.05,0.9,0.05,0.03,0.02
42.69282379445696,0.0036453575598228,221.602551710525,100.0,8.333333333333333e-05,0.67,0.28,0.23,0.05,0.9,0.05,0.03,0.02
43.233704062784966,0.0036904309155168,223.509075854266,100.0,8.333333333333333e-05,0.67,0.28,0.23,0.05,0.9,0.05,0.03,0.02
43.75999065975416,0.0037342881319309,225.342621641508,100.0,8.333333333333333e-05,0.67,0.28,0.23,0.05,0.9,0.05,0.03,0.02
44.34945671353136,0.003783410303079,227.104831737275,100.0,8.333333333333333e-05,0.67,0.28,0.23,0.05,0.9,0.05,0.03,0.02
44.94033605288696,0.0038326502480253,228.812344998107,100.0,8.333333333333333e-05,0.67,0.28,0.23,0.05,0.9,0.05,0.03,0.02
45.55276840933856,0.0038836862777296,230.469606050608,100.0,8.333333333333333e-05,0.67,0.28,0.23,0.05,0.9,0.05,0.03,0.02
46.18407936727376,0.0039362955242242,232.018754343067,100.0,8.333333333333333e-05,0.67,0.28,0.23,0.05,0.9,0.05,0.03,0.02
46.84912192224656,0.0039917157371386,233.54924782702,100.0,8.333333333333333e-05,0.67,0.28,0.23,0.05,0.9,0.05,0.03,0.02
47.49965608657016,0.0040459269174989,235.049959758027,100.0,8.333333333333333e-05,0.67,0.28,0.23,0.05,0.9,0.05,0.03,0.02
48.17977810257536,0.004102603752166,236.542890306167,100.0,8.333333333333333e-05,0.67,0.28,0.23,0.05,0.9,0.05,0.03,0.02
48.87038410776296,0.0041601542525983,238.014982749037,100.0,8.333333333333333e-05,0.67,0.28,0.23,0.05,0.9,0.05,0.03,0.02
49.572028361561365,0.0042186246070815,239.433834346887,100.0,8.333333333333333e-05,0.67,0.28,0.23,0.05,0.9,0.05,0.03,0.02
50.26727684383376,0.0042765619806042,240.809583293395,100.0,8.333333333333333e-05,0.67,0.28,0.23,0.05,0.9,0.05,0.03,0.02
51.04268695119656,0.0043411794895511,242.105356801745,100.0,8.333333333333333e-05,0.67,0.28,0.23,0.05,0.9,0.05,0.03,0.02
51.89377674352016,0.0044121036389114,243.351420948105,100.0,8.333333333333333e-05,0.67,0.28,0.23,0.05,0.9,0.05,0.03,0.02
52.775651447935765,0.0044855931976127,244.539146489333,100.0,8.333333333333333e-05,0.67,0.28,0.23,0.05,0.9,0.05,0.03,0.02
53.74401168492417,0.0045662898840284,245.657884702773,100.0,8.333333333333333e-05,0.67,0.28,0.23,0.05,0.9,0.05,0.03,0.02
54.76280813689616,0.0046511895883594,246.70591933535,100.0,8.333333333333333e-05,0.67,0.28,0.23,0.05,0.9,0.05,0.03,0.02
55.863421000020566,0.0047429073269531,247.683436144693,100.0,8.333333333333333e-05,0.67,0.28,0.23,0.05,0.9,0.05,0.03,0.02
57.07363892768576,0.0048437588209252,248.56424403257,100.0,8.333333333333333e-05,0.67,0.28,0.23,0.05,0.9,0.05,0.03,0.02
58.36009943243696,0.0049509638629878,249.377517086667,100.0,8.333333333333333e-05,0.67,0.28,0.23,0.05,0.9,0.05,0.03,0.02
59.70139760909816,0.0050627387110429,250.124689150883,100.0,8.333333333333333e-05,0.67,0.28,0.23,0.05,0.9,0.05,0.03,0.02
61.14514588940336,0.005183051067735,250.771200510827,100.0,8.333333333333333e-05,0.67,0.28,0.23,0.05,0.9,0.05,0.03,0.02
62.63684498923735,0.0053073593260545,251.314749704913,100.0,8.333333333333333e-05,0.67,0.28,0.23,0.05,0.9,0.05,0.03,0.02
64.23024313955337,0.0054401425052475,251.7681667436,100.0,8.333333333333333e-05,0.67,0.28,0.23,0.05,0.9,0.05,0.03,0.02
65.89436159172297,0.0055788190429283,252.187990678282,100.0,8.333333333333333e-05,0.67,0.28,0.23,0.05,0.9,0.05,0.03,0.02
67.66845037530176,0.0057266597748932,252.550844125514,100.0,8.333333333333333e-05,0.67,0.28,0.23,0.05,0.9,0.05,0.03,0.02
69.46241811705536,0.005876157086706,252.87200710966,100.0,8.333333333333333e-05,0.67,0.28,0.23,0.05,0.9,0.05,0.03,0.02
71.35297037151896,0.0060337031079113,253.139145089947,100.0,8.333333333333333e-05,0.67,0.28,0.23,0.05,0.9,0.05,0.03,0.02
73.23666062227616,0.0061906772954744,253.355031902512,100.0,8.333333333333333e-05,0.67,0.28,0.23,0.05,0.9,0.05,0.03,0.02
75.20073465436256,0.0063543501314816,253.565953087595,100.0,8.333333333333333e-05,0.67,0.28,0.23,0.05,0.9,0.05,0.03,0.02
77.24518007101017,0.0065247205828689,253.758762959077,100.0,8.333333333333333e-05,0.67,0.28,0.23,0.05,0.9,0.05,0.03,0.02
79.30405222925097,0.0066962932627223,253.897887815523,100.0,8.333333333333333e-05,0.67,0.28,0.23,0.05,0.9,0.05,0.03,0.02
81.37528246043577,0.0068688957819877,254.053063187918,100.0,8.333333333333333e-05,0.67,0.28,0.23,0.05,0.9,0.05,0.03,0.02
83.48366418577017,0.0070445942590989,254.189360061213,100.0,8.333333333333333e-05,0.67,0.28,0.23,0.05,0.9,0.05,0.03,0.02
85.56254423426697,0.0072178342631403,254.291993058159,100.0,8.333333333333333e-05,0.67,0.28,0.23,0.05,0.9,0.05,0.03,0.02
87.72449251248416,0.0073979966196584,254.401929700921,100.0,8.333333333333333e-05,0.67,0.28,0.23,0.05,0.9,0.05,0.03,0.02
89.89694955149096,0.0075790347062423,254.481364317516,100.0,8.333333333333333e-05,0.67,0.28,0.23,0.05,0.9,0.05,0.03,0.02
92.02146314901776,0.0077560775060362,254.606459244823,100.0,8.333333333333333e-05,0.67,0.28,0.23,0.05,0.9,0.05,0.03,0.02
94.18442163993656,0.0079363240469461,254.699008938577,100.0,8.333333333333333e-05,0.67,0.28,0.23,0.05,0.9,0.05,0.03,0.02
96.33134808564895,0.0081152345840888,254.776090493365,100.0,8.333333333333333e-05,0.67,0.28,0.23,0.05,0.9,0.05,0.03,0.02
98.51059332362458,0.0082968383539201,254.900291749776,100.0,8.333333333333333e-05,0.67,0.28,0.23,0.05,0.9,0.05,0.03,0.02
100.67300236486857,0.0084770391073571,255.033132911057,100.0,8.333333333333333e-05,0.67,0.28,0.23,0.05,0.9,0.05,0.03,0.02
102.89560161293338,0.0086622557113625,255.138874259734,100.0,8.333333333333333e-05,0.67,0.28,0.23,0.05,0.9,0.05,0.03,0.02
105.09252356589175,0.0088453325407757,255.247697748749,100.0,8.333333333333333e-05,0.67,0.28,0.23,0.05,0.9,0.05,0.03,0.02
107.31448909696977,0.0090304963350322,255.328516791986,100.0,8.333333333333333e-05,0.67,0.28,0.23,0.05,0.9,0.05,0.03,0.02
109.55198777545736,0.0092169545582395,255.454558414082,100.0,8.333333333333333e-05,0.67,0.28,0.23,0.05,0.9,0.05,0.03,0.02
111.79075357760696,0.0094035183750853,255.564157583176,100.0,8.333333333333333e-05,0.67,0.28,0.23,0.05,0.9,0.05,0.03,0.02
114.01846918603376,0.0095891613424542,255.626899828962,100.0,8.333333333333333e-05,0.67,0.28,0.23,0.05,0.9,0.05,0.03,0.02
116.19400095708176,0.0097704556567082,255.688412037485,100.0,8.333333333333333e-05,0.67,0.28,0.23,0.05,0.9,0.05,0.03,0.02
118.41594241058937,0.0099556174445005,255.768516112368,100.0,8.333333333333333e-05,0.67,0.28,0.23,0.05,0.9,0.05,0.03,0.02
120.62082755932856,0.0101393578735621,255.871347743272,100.0,8.333333333333333e-05,0.67,0.28,0.23,0.05,0.9,0.05,0.03,0.02
122.85633131310776,0.0103256498530437,255.956365370859,100.0,8.333333333333333e-05,0.67,0.28,0.23,0.05,0.9,0.05,0.03,0.02
125.03257686213055,0.0105070036487956,256.05366247473,100.0,8.333333333333333e-05,0.67,0.28,0.23,0.05,0.9,0.05,0.03,0.02
127.26975914539256,0.0106934355057341,256.187578666971,100.0,8.333333333333333e-05,0.67,0.28,0.23,0.05,0.9,0.05,0.03,0.02
129.50376951738895,0.0108796030367338,256.318346502282,100.0,8.333333333333333e-05,0.67,0.28,0.23,0.05,0.9,0.05,0.03,0.02
131.78826618242337,0.01106997775882,256.436840508543,100.0,8.333333333333333e-05,0.67,0.28,0.23,0.05,0.9,0.05,0.03,0.02
134.04235615868697,0.0112578185901753,256.532024281246,100.0,8.333333333333333e-05,0.67,0.28,0.23,0.05,0.9,0.05,0.03,0.02
136.2583752798918,0.0114424868502757,256.603727106235,100.0,8.333333333333333e-05,0.67,0.28,0.23,0.05,0.9,0.05,0.03,0.02
138.44649915526378,0.0116248305065567,256.6468525047,100.0,8.333333333333333e-05,0.67,0.28,0.23,0.05,0.9,0.05,0.03,0.02
140.65789904039818,0.0118091138303179,256.676068163626,100.0,8.333333333333333e-05,0.67,0.28,0.23,0.05,0.9,0.05,0.03,0.02
142.86930751294017,0.0119933978696964,256.710184024372,100.0,8.333333333333333e-05,0.67,0.28,0.23,0.05,0.9,0.05,0.03,0.02
145.06173020474697,0.0121760997606803,256.802255680521,100.0,8.333333333333333e-05,0.67,0.28,0.23,0.05,0.9,0.05,0.03,0.02
147.25629996113457,0.0123589805737126,256.850294157133,100.0,8.333333333333333e-05,0.67,0.28,0.23,0.05,0.9,0.05,0.03,0.02
149.35891187827977,0.0125341982334747,256.940952834096,100.0,8.333333333333333e-05,0.67,0.28,0.23,0.05,0.9,0.05,0.03,0.02
151.52997269758615,0.0127151199684169,257.060687539346,100.0,8.333333333333333e-05,0.67,0.28,0.23,0.05,0.9,0.05,0.03,0.02
153.76508781511376,0.0129013795615442,257.219068373759,100.0,8.333333333333333e-05,0.67,0.28,0.23,0.05,0.9,0.05,0.03,0.02
155.9379113930838,0.0130824481930417,257.330198022479,100.0,8.333333333333333e-05,0.67,0.28,0.23,0.05,0.9,0.05,0.03,0.02
158.09444199495658,0.0132621590765311,257.412524481848,100.0,8.333333333333333e-05,0.67,0.28,0.23,0.05,0.9,0.05,0.03,0.02
160.31361201684058,0.0134470899116881,257.453316734103,100.0,8.333333333333333e-05,0.67,0.28,0.23,0.05,0.9,0.05,0.03,0.02
162.54335579488858,0.0136329018931921,257.551756319376,100.0,8.333333333333333e-05,0.67,0.28,0.23,0.05,0.9,0.05,0.03,0.02
164.75117453892898,0.0138168867885288,257.630646681774,100.0,8.333333333333333e-05,0.67,0.28,0.23,0.05,0.9,0.05,0.03,0.02
166.9573449793818,0.0140007343252332,257.710709185419,100.0,8.333333333333333e-05,0.67,0.28,0.23,0.05,0.9,0.05,0.03,0.02
169.0937216911074,0.014178765717877,257.74768928551,100.0,8.333333333333333e-05,0.67,0.28,0.23,0.05,0.9,0.05,0.03,0.02
171.3127607892918,0.0143636856427257,257.83228518965,100.0,8.333333333333333e-05,0.67,0.28,0.23,0.05,0.9,0.05,0.03,0.02
173.52741401902617,0.0145482400785369,257.955161829485,100.0,8.333333333333333e-05,0.67,0.28,0.23,0.05,0.9,0.05,0.03,0.02
175.71279660966658,0.0147303552944236,258.055422624138,100.0,8.333333333333333e-05,0.67,0.28,0.23,0.05,0.9,0.05,0.03,0.02
177.93901517167018,0.0149158735079239,258.149511292098,100.0,8.333333333333333e-05,0.67,0.28,0.23,0.05,0.9,0.05,0.03,0.02
180.14309223462058,0.0150995465965031,258.261161198224,100.0,8.333333333333333e-05,0.67,0.28,0.23,0.05,0.9,0.05,0.03,0.02
182.31053989426735,0.015280167234807,258.347547244046,100.0,8.333333333333333e-05,0.67,0.28,0.23,0.05,0.9,0.05,0.03,0.02
184.53034798861617,0.0154651512426694,258.428614006306,100.0,8.333333333333333e-05,0.67,0.28,0.23,0.05,0.9,0.05,0.03,0.02
186.700079010549,0.0156459621611638,258.510334693005,100.0,8.333333333333333e-05,0.67,0.28,0.23,0.05,0.9,0.05,0.03,0.02
188.8980524769186,0.0158291266166946,258.583535522068,100.0,8.333333333333333e-05,0.67,0.28,0.23,0.05,0.9,0.05,0.03,0.02
191.00565068020856,0.0160047598003021,258.654510375826,100.0,8.333333333333333e-05,0.67,0.28,0.23,0.05,0.9,0.05,0.03,0.02
193.1275412513706,0.0161815840145656,258.72511118335,100.0,8.333333333333333e-05,0.67,0.28,0.23,0.05,0.9,0.05,0.03,0.02
195.33214826394655,0.0163653012656136,258.823785959328,100.0,8.333333333333333e-05,0.67,0.28,0.23,0.05,0.9,0.05,0.03,0.02
197.56355889078057,0.0165512521511831,258.887949489056,100.0,8.333333333333333e-05,0.67,0.28,0.23,0.05,0.9,0.05,0.03,0.02
199.7427154008966,0.0167328485270261,258.982063419295,100.0,8.333333333333333e-05,0.67,0.28,0.23,0.05,0.9,0.05,0.03,0.02
201.94307449170776,0.0169162117845937,259.057700626645,100.0,8.333333333333333e-05,0.67,0.28,0.23,0.05,0.9,0.05,0.03,0.02
204.09231462372415,0.0170953151289284,259.114448641533,100.0,8.333333333333333e-05,0.67,0.28,0.23,0.05,0.9,0.05,0.03,0.02
206.30912589675415,0.0172800494016809,259.197532890162,100.0,8.333333333333333e-05,0.67,0.28,0.23,0.05,0.9,0.05,0.03,0.02
208.473631405353,0.0174604248607308,259.312595038833,100.0,8.333333333333333e-05,0.67,0.28,0.23,0.05,0.9,0.05,0.03,0.02
210.63688180601216,0.0176406957274524,259.369184124409,100.0,8.333333333333333e-05,0.67,0.28,0.23,0.05,0.9,0.05,0.03,0.02
212.7979755205926,0.0178207868703341,259.429506000313,100.0,8.333333333333333e-05,0.67,0.28,0.23,0.05,0.9,0.05,0.03,0.02
214.9486604122722,0.0180000106113074,259.522512091849,100.0,8.333333333333333e-05,0.67,0.28,0.23,0.05,0.9,0.05,0.03,0.02
217.1017961686014,0.0181794385910015,259.624151966463,100.0,8.333333333333333e-05,0.67,0.28,0.23,0.05,0.9,0.05,0.03,0.02
219.20830154945455,0.0183549807060726,259.719450582085,100.0,8.333333333333333e-05,0.67,0.28,0.23,0.05,0.9,0.05,0.03,0.02
221.34888863731976,0.0185333629633947,259.782285382405,100.0,8.333333333333333e-05,0.67,0.28,0.23,0.05,0.9,0.05,0.03,0.02
223.46625235937935,0.018709809940233,259.832750667062,100.0,8.333333333333333e-05,0.67,0.28,0.23,0.05,0.9,0.05,0.03,0.02
225.58384016452015,0.0188862755906614,259.90614087621,100.0,8.333333333333333e-05,0.67,0.28,0.23,0.05,0.9,0.05,0.03,0.02
227.70243308830135,0.0190628250009765,260.011427709517,100.0,8.333333333333333e-05,0.67,0.28,0.23,0.05,0.9,0.05,0.03,0.02
229.82397726118856,0.0192396203487171,260.103577651838,100.0,8.333333333333333e-05,0.67,0.28,0.23,0.05,0.9,0.05,0.03,0.02
231.91909001316776,0.0194142130780487,260.162989089148,100.0,8.333333333333333e-05,0.67,0.28,0.23,0.05,0.9,0.05,0.03,0.02
234.0253065899178,0.0195897311261112,260.216973154512,100.0,8.333333333333333e-05,0.67,0.28,0.23,0.05,0.9,0.05,0.03,0.02
236.13268349759576,0.0197653458684177,260.284874489061,100.0,8.333333333333333e-05,0.67,0.28,0.23,0.05,0.9,0.05,0.03,0.02
238.26605719233297,0.0199431270096458,260.338779951882,100.0,8.333333333333333e-05,0.67,0.28,0.23,0.05,0.9,0.05,0.03,0.02
240.3579289595238,0.0201174496569117,260.429780816452,100.0,8.333333333333333e-05,0.67,0.28,0.23,0.05,0.9,0.05,0.03,0.02
242.45834705371257,0.0202924844980941,260.532005899576,100.0,8.333333333333333e-05,0.67,0.28,0.23,0.05,0.9,0.05,0.03,0.02
244.58812943194133,0.0204699663629465,260.590281436015,100.0,8.333333333333333e-05,0.67,0.28,0.23,0.05,0.9,0.05,0.03,0.02
246.73587872269857,0.0206489454705096,260.686396670211,100.0,8.333333333333333e-05,0.67,0.28,0.23,0.05,0.9,0.05,0.03,0.02
248.91106040755977,0.0208302106109147,260.758823068863,100.0,8.333333333333333e-05,0.67,0.28,0.23,0.05,0.9,0.05,0.03,0.02
251.00436832013335,0.0210046529369625,260.881298691778,100.0,8.333333333333333e-05,0.67,0.28,0.23,0.05,0.9,0.05,0.03,0.02
253.1240330202102,0.0211812916619689,261.004637202624,100.0,8.333333333333333e-05,0.67,0.28,0.23,0.05,0.9,0.05,0.03,0.02
255.22875088135615,0.0213566848170644,261.05309552027,100.0,8.333333333333333e-05,0.67,0.28,0.23,0.05,0.9,0.05,0.03,0.02
257.338889381625,0.0215325296920868,261.09351530815,100.0,8.333333333333333e-05,0.67,0.28,0.23,0.05,0.9,0.05,0.03,0.02
259.4525481158214,0.0217086679199365,261.194056313198,100.0,8.333333333333333e-05,0.67,0.28,0.23,0.05,0.9,0.05,0.03,0.02
261.5772275876837,0.0218857245425917,261.265289705891,100.0,8.333333333333333e-05,0.67,0.28,0.23,0.05,0.9,0.05,0.03,0.02
263.7130320977514,0.022063708251764,261.368362791659,100.0,8.333333333333333e-05,0.67,0.28,0.23,0.05,0.9,0.05,0.03,0.02
265.8431650886886,0.0222412193343421,261.41879417709,100.0,8.333333333333333e-05,0.67,0.28,0.23,0.05,0.9,0.05,0.03,0.02
267.9569409497946,0.0224173673227676,261.488056542595,100.0,8.333333333333333e-05,0.67,0.28,0.23,0.05,0.9,0.05,0.03,0.02
270.1201600374714,0.022597635580074,261.593529133533,100.0,8.333333333333333e-05,0.67,0.28,0.23,0.05,0.9,0.05,0.03,0.02
272.2313414666598,0.0227735673658397,261.703996379054,100.0,8.333333333333333e-05,0.67,0.28,0.23,0.05,0.9,0.05,0.03,0.02
274.3467023387682,0.0229498474385154,261.771135985515,100.0,8.333333333333333e-05,0.67,0.28,0.23,0.05,0.9,0.05,0.03,0.02
276.4800233689133,0.0231276241910275,261.848945527351,100.0,8.333333333333333e-05,0.67,0.28,0.23,0.05,0.9,0.05,0.03,0.02
278.623541447883,0.0233062506976083,261.91586644189,100.0,8.333333333333333e-05,0.67,0.28,0.23,0.05,0.9,0.05,0.03,0.02
280.7432314994418,0.0234828915352382,261.971962272383,100.0,8.333333333333333e-05,0.67,0.28,0.23,0.05,0.9,0.05,0.03,0.02
282.8089677358518,0.0236550362216057,262.036266381866,100.0,8.333333333333333e-05,0.67,0.28,0.23,0.05,0.9,0.05,0.03,0.02
284.9309406225942,0.0238318672955009,262.096925256882,100.0,8.333333333333333e-05,0.67,0.28,0.23,0.05,0.9,0.05,0.03,0.02
287.0566262774982,0.0240090077667429,262.175282817738,100.0,8.333333333333333e-05,0.67,0.28,0.23,0.05,0.9,0.05,0.03,0.02
289.1612651100978,0.0241843943361262,262.254929561543,100.0,8.333333333333333e-05,0.67,0.28,0.23,0.05,0.9,0.05,0.03,0.02
291.2616541503138,0.0243594267561442,262.350385366433,100.0,8.333333333333333e-05,0.67,0.28,0.23,0.05,0.9,0.05,0.03,0.02
293.3577437895174,0.0245341008927445,262.442384842384,100.0,8.333333333333333e-05,0.67,0.28,0.23,0.05,0.9,0.05,0.03,0.02
295.48056127670577,0.0247110023500102,262.566978494586,100.0,8.333333333333333e-05,0.67,0.28,0.23,0.05,0.9,0.05,0.03,0.02
297.6668749298262,0.0248931951544369,262.658291111807,100.0,8.333333333333333e-05,0.67,0.28,0.23,0.05,0.9,0.05,0.03,0.02
299.734303844451,0.0250654808973223,262.742752083428,100.0,8.333333333333333e-05,0.67,0.28,0.23,0.05,0.9,0.05,0.03,0.02
301.89247193131376,0.0252453282378942,262.779061001004,100.0,8.333333333333333e-05,0.67,0.28,0.23,0.05,0.9,0.05,0.03,0.02
304.0086084176946,0.0254216729450926,262.829397158561,100.0,8.333333333333333e-05,0.67,0.28,0.23,0.05,0.9,0.05,0.03,0.02
306.10792856207337,0.0255966162904575,262.865589034435,100.0,8.333333333333333e-05,0.67,0.28,0.23,0.05,0.9,0.05,0.03,0.02
308.2012379737422,0.0257710587414299,262.888984783258,100.0,8.333333333333333e-05,0.67,0.28,0.23,0.05,0.9,0.05,0.03,0.02
310.34335191692094,0.0259495682366948,262.896359343785,100.0,8.333333333333333e-05,0.67,0.28,0.23,0.05,0.9,0.05,0.03,0.02
312.43114103782136,0.0261235506634365,262.901414710093,100.0,8.333333333333333e-05,0.67,0.28,0.23,0.05,0.9,0.05,0.03,0.02
314.5281566784438,0.0262983019668217,262.950864584033,100.0,8.333333333333333e-05,0.67,0.28,0.23,0.05,0.9,0.05,0.03,0.02
316.5892183041054,0.0264700571022935,263.026973090271,100.0,8.333333333333333e-05,0.67,0.28,0.23,0.05,0.9,0.05,0.03,0.02
318.697108138485,0.0266457145884918,263.067197882467,100.0,8.333333333333333e-05,0.67,0.28,0.23,0.05,0.9,0.05,0.03,0.02
320.7799846197774,0.0268192876285995,263.107840459281,100.0,8.333333333333333e-05,0.67,0.28,0.23,0.05,0.9,0.05,0.03,0.02
322.8634953047502,0.0269929135190139,263.163056918878,100.0,8.333333333333333e-05,0.67,0.28,0.23,0.05,0.9,0.05,0.03,0.02
324.9333414052518,0.0271654006940557,263.227049750268,100.0,8.333333333333333e-05,0.67,0.28,0.23,0.05,0.9,0.05,0.03,0.02
327.00611473559576,0.0273381318049177,263.329934563251,100.0,8.333333333333333e-05,0.67,0.28,0.23,0.05,0.9,0.05,0.03,0.02
329.0528889353754,0.027508696321566,263.391119975649,100.0,8.333333333333333e-05,0.67,0.28,0.23,0.05,0.9,0.05,0.03,0.02
331.0720932026214,0.0276769633438365,263.424263436407,100.0,8.333333333333333e-05,0.67,0.28,0.23,0.05,0.9,0.05,0.03,0.02
333.10894062341816,0.0278467006289029,263.469788656413,100.0,8.333333333333333e-05,0.67,0.28,0.23,0.05,0.9,0.05,0.03,0.02
335.1704140237602,0.0280184900789314,263.547160150025,100.0,8.333333333333333e-05,0.67,0.28,0.23,0.05,0.9,0.05,0.03,0.02
337.2069741812958,0.0281882034253927,263.644299099695,100.0,8.333333333333333e-05,0.67,0.28,0.23,0.05,0.9,0.05,0.03,0.02
339.2414934551502,0.0283577466982139,263.719404596986,100.0,8.333333333333333e-05,0.67,0.28,0.23,0.05,0.9,0.05,0.03,0.02
341.3239154312298,0.0285312818628872,263.792939609451,100.0,8.333333333333333e-05,0.67,0.28,0.23,0.05,0.9,0.05,0.03,0.02
343.4348307312318,0.0287071914712207,263.87735178074,100.0,8.333333333333333e-05,0.67,0.28,0.23,0.05,0.9,0.05,0.03,0.02
345.54027628679216,0.0288826452675174,263.961686614973,100.0,8.333333333333333e-05,0.67,0.28,0.23,0.05,0.9,0.05,0.03,0.02
347.6346957706266,0.0290571802245036,264.08098782775,100.0,8.333333333333333e-05,0.67,0.28,0.23,0.05,0.9,0.05,0.03,0.02
349.7152313464602,0.0292305581891564,264.163927114877,100.0,8.333333333333333e-05,0.67,0.28,0.23,0.05,0.9,0.05,0.03,0.02
351.7896361009938,0.0294034252520342,264.189430389447,100.0,8.333333333333333e-05,0.67,0.28,0.23,0.05,0.9,0.05,0.03,0.02
353.8989378902009,0.0295792004011348,264.254454007218,100.0,8.333333333333333e-05,0.67,0.28,0.23,0.05,0.9,0.05,0.03,0.02
355.9841985457602,0.0297529721224314,264.30140538329,100.0,8.333333333333333e-05,0.67,0.28,0.23,0.05,0.9,0.05,0.03,0.02
358.0840747234746,0.0299279618039076,264.332147772839,100.0,8.333333333333333e-05,0.67,0.28,0.23,0.05,0.9,0.05,0.03,0.02
360.17326776577016,0.0301020612240989,264.392388689231,100.0,8.333333333333333e-05,0.67,0.28,0.23,0.05,0.9,0.05,0.03,0.02
362.2240925449506,0.0302729632890306,264.442724071677,100.0,8.333333333333333e-05,0.67,0.28,0.23,0.05,0.9,0.05,0.03,0.02
364.3397184983334,0.0304492654518125,264.511976392382,100.0,8.333333333333333e-05,0.67,0.28,0.23,0.05,0.9,0.05,0.03,0.02
366.4614563058426,0.0306260769357716,264.61219121823,100.0,8.333333333333333e-05,0.67,0.28,0.23,0.05,0.9,0.05,0.03,0.02
368.586332069361,0.0308031499160648,264.685619217975,100.0,8.333333333333333e-05,0.67,0.28,0.23,0.05,0.9,0.05,0.03,0.02
370.70940590986015,0.0309800727361064,264.750712484971,100.0,8.333333333333333e-05,0.67,0.28,0.23,0.05,0.9,0.05,0.03,0.02
372.845636493297,0.0311580919513928,264.808060467107,100.0,8.333333333333333e-05,0.67,0.28,0.23,0.05,0.9,0.05,0.03,0.02
375.00843277983176,0.0313383249752707,264.85045066525,100.0,8.333333333333333e-05,0.67,0.28,0.23,0.05,0.9,0.05,0.03,0.02
377.2003875794274,0.031520987875237,264.936872777443,100.0,8.333333333333333e-05,0.67,0.28,0.23,0.05,0.9,0.05,0.03,0.02
379.313222142993,0.0316970574222008,265.005072671944,100.0,8.333333333333333e-05,0.67,0.28,0.23,0.05,0.9,0.05,0.03,0.02
381.4707200678118,0.0318768489159357,265.05018950357,100.0,8.333333333333333e-05,0.67,0.28,0.23,0.05,0.9,0.05,0.03,0.02
383.63154781303984,0.0320569178947047,265.11808848115,100.0,8.333333333333333e-05,0.67,0.28,0.23,0.05,0.9,0.05,0.03,0.02
385.77362844344697,0.0322354246139053,265.192084130777,100.0,8.333333333333333e-05,0.67,0.28,0.23,0.05,0.9,0.05,0.03,0.02
387.9530924374974,0.0324170466134095,265.252171606906,100.0,8.333333333333333e-05,0.67,0.28,0.23,0.05,0.9,0.05,0.03,0.02
390.09174263440497,0.0325952674631518,265.299743799121,100.0,8.333333333333333e-05,0.67,0.28,0.23,0.05,0.9,0.05,0.03,0.02
392.2124170200798,0.0327719903286247,265.264396335072,100.0,8.333333333333333e-05,0.67,0.28,0.23,0.05,0.9,0.05,0.03,0.02
394.36117628273456,0.0329510536005126,265.236635384755,100.0,8.333333333333333e-05,0.67,0.28,0.23,0.05,0.9,0.05,0.03,0.02
396.5077927437918,0.0331299383056007,265.272851099236,100.0,8.333333333333333e-05,0.67,0.28,0.23,0.05,0.9,0.05,0.03,0.02
398.574175102869,0.0333021368355238,265.298774388845,100.0,8.333333333333333e-05,0.67,0.28,0.23,0.05,0.9,0.05,0.03,0.02
400.6492109942058,0.0334750564931352,265.305727684665,100.0,8.333333333333333e-05,0.67,0.28,0.23,0.05,0.9,0.05,0.03,0.02
402.719413958133,0.0336475734067958,265.345345596891,100.0,8.333333333333333e-05,0.67,0.28,0.23,0.05,0.9,0.05,0.03,0.02
404.8796004261845,0.0338275889458001,265.431077860642,100.0,8.333333333333333e-05,0.67,0.28,0.23,0.05,0.9,0.05,0.03,0.02
406.99481336373776,0.0340038566905962,265.5396948855,100.0,8.333333333333333e-05,0.67,0.28,0.23,0.05,0.9,0.05,0.03,0.02
409.0811440403538,0.0341777175803142,265.638013347876,100.0,8.333333333333333e-05,0.67,0.28,0.23,0.05,0.9,0.05,0.03,0.02
411.1846475492106,0.0343530095393856,265.703707831789,100.0,8.333333333333333e-05,0.67,0.28,0.23,0.05,0.9,0.05,0.03,0.02
413.2722252477966,0.0345269743476011,265.76925153296,100.0,8.333333333333333e-05,0.67,0.28,0.23,0.05,0.9,0.05,0.03,0.02
415.38134073143937,0.034702733971238,265.83851797966,100.0,8.333333333333333e-05,0.67,0.28,0.23,0.05,0.9,0.05,0.03,0.02
417.4805464746294,0.0348776677831705,265.907778146383,100.0,8.333333333333333e-05,0.67,0.28,0.23,0.05,0.9,0.05,0.03,0.02
419.526103469469,0.0350481308660738,265.95875914851,100.0,8.333333333333333e-05,0.67,0.28,0.23,0.05,0.9,0.05,0.03,0.02
421.65206901187264,0.0352252946612741,266.010804962793,100.0,8.333333333333333e-05,0.67,0.28,0.23,0.05,0.9,0.05,0.03,0.02
423.7615881684414,0.0354010879243215,266.080338126636,100.0,8.333333333333333e-05,0.67,0.28,0.23,0.05,0.9,0.05,0.03,0.02
425.81083970285096,0.0355718588855223,266.142084418562,100.0,8.333333333333333e-05,0.67,0.28,0.23,0.05,0.9,0.05,0.03,0.02
427.9490151903258,0.0357500401761452,266.182294768391,100.0,8.333333333333333e-05,0.67,0.28,0.23,0.05,0.9,0.05,0.03,0.02
430.0761910686006,0.0359273048326681,266.219291493814,100.0,8.333333333333333e-05,0.67,0.28,0.23,0.05,0.9,0.05,0.03,0.02
432.18217315741975,0.0361028033400697,266.263088232978,100.0,8.333333333333333e-05,0.67,0.28,0.23,0.05,0.9,0.05,0.03,0.02
434.3105572067766,0.0362801686775161,266.33591251647,100.0,8.333333333333333e-05,0.67,0.28,0.23,0.05,0.9,0.05,0.03,0.02
436.4175974448318,0.0364557553640207,266.415262883287,100.0,8.333333333333333e-05,0.67,0.28,0.23,0.05,0.9,0.05,0.03,0.02
438.54722070629697,0.0366332239691428,266.447740792947,100.0,8.333333333333333e-05,0.67,0.28,0.23,0.05,0.9,0.05,0.03,0.02
440.65383820980543,0.0368087754277685,266.472704527259,100.0,8.333333333333333e-05,0.67,0.28,0.23,0.05,0.9,0.05,0.03,0.02
442.77193631822337,0.03698528360347,266.521795113702,100.0,8.333333333333333e-05,0.67,0.28,0.23,0.05,0.9,0.05,0.03,0.02
444.8578129289802,0.0371591066543664,266.58487970528,100.0,8.333333333333333e-05,0.67,0.28,0.23,0.05,0.9,0.05,0.03,0.02
446.9639120593542,0.0373346149152309,266.617321074012,100.0,8.333333333333333e-05,0.67,0.28,0.23,0.05,0.9,0.05,0.03,0.02
449.0313114292494,0.0375068981960555,266.615462849146,100.0,8.333333333333333e-05,0.67,0.28,0.23,0.05,0.9,0.05,0.03,0.02
451.0952126105778,0.0376788899611662,266.621843654597,100.0,8.333333333333333e-05,0.67,0.28,0.23,0.05,0.9,0.05,0.03,0.02
453.2000856869262,0.0378542960508619,266.673184086587,100.0,8.333333333333333e-05,0.67,0.28,0.23,0.05,0.9,0.05,0.03,0.02
455.331108922833,0.0380318813205208,266.732813124337,100.0,8.333333333333333e-05,0.67,0.28,0.23,0.05,0.9,0.05,0.03,0.02
457.43785941359937,0.038207443861418,266.788725395983,100.0,8.333333333333333e-05,0.67,0.28,0.23,0.05,0.9,0.05,0.03,0.02
459.5704308534042,0.0383851581480684,266.862696400257,100.0,8.333333333333333e-05,0.67,0.28,0.23,0.05,0.9,0.05,0.03,0.02
461.70399068152136,0.0385629548004115,266.950557861215,100.0,8.333333333333333e-05,0.67,0.28,0.23,0.05,0.9,0.05,0.03,0.02
463.88789973396655,0.0387449472214486,267.017735131725,100.0,8.333333333333333e-05,0.67,0.28,0.23,0.05,0.9,0.05,0.03,0.02
466.0498291773078,0.0389251080083937,267.07723363452,100.0,8.333333333333333e-05,0.67,0.28,0.23,0.05,0.9,0.05,0.03,0.02
468.2139161218578,0.0391054485871062,267.136289865529,100.0,8.333333333333333e-05,0.67,0.28,0.23,0.05,0.9,0.05,0.03,0.02
470.37363803179136,0.039285425412934,267.185147950427,100.0,8.333333333333333e-05,0.67,0.28,0.23,0.05,0.9,0.05,0.03,0.02
472.50319501694577,0.0394628884950302,267.23911036015,100.0,8.333333333333333e-05,0.67,0.28,0.23,0.05,0.9,0.05,0.03,0.02
474.6602278048386,0.0396426412273546,267.259423652263,100.0,8.333333333333333e-05,0.67,0.28,0.23,0.05,0.9,0.05,0.03,0.02
476.8122398105094,0.0398219755611605,267.280948458078,100.0,8.333333333333333e-05,0.67,0.28,0.23,0.05,0.9,0.05,0.03,0.02
478.92664133984704,0.0399981756886053,267.330462175822,100.0,8.333333333333333e-05,0.67,0.28,0.23,0.05,0.9,0.05,0.03,0.02
481.0641676300686,0.0401763028794571,267.389008336594,100.0,8.333333333333333e-05,0.67,0.28,0.23,0.05,0.9,0.05,0.03,0.02
483.1720617293766,0.0403519607210661,267.423928271776,100.0,8.333333333333333e-05,0.67,0.28,0.23,0.05,0.9,0.05,0.03,0.02
485.3455134514373,0.0405330816979045,267.483407618267,100.0,8.333333333333333e-05,0.67,0.28,0.23,0.05,0.9,0.05,0.03,0.02
487.5021271983198,0.0407127995101447,267.506455532249,100.0,8.333333333333333e-05,0.67,0.28,0.23,0.05,0.9,0.05,0.03,0.02
489.62186498174935,0.0408894443254305,267.535701942502,100.0,8.333333333333333e-05,0.67,0.28,0.23,0.05,0.9,0.05,0.03,0.02
491.78174143461416,0.0410694340298359,267.59763163509,100.0,8.333333333333333e-05,0.67,0.28,0.23,0.05,0.9,0.05,0.03,0.02
493.95250220994654,0.0412503307611136,267.61997260074,100.0,8.333333333333333e-05,0.67,0.28,0.23,0.05,0.9,0.05,0.03,0.02
496.0765622647002,0.0414273357656764,267.649941809547,100.0,8.333333333333333e-05,0.67,0.28,0.23,0.05,0.9,0.05,0.03,0.02
498.2516511493098,0.0416085931727272,267.70935622075,100.0,8.333333333333333e-05,0.67,0.28,0.23,0.05,0.9,0.05,0.03,0.02
500.38971044437255,0.0417867647806491,267.769139173321,100.0,8.333333333333333e-05,0.67,0.28,0.23,0.05,0.9,0.05,0.03,0.02
502.580817404919,0.0419693570273613,267.830082023555,100.0,8.333333333333333e-05,0.67,0.28,0.23,0.05,0.9,0.05,0.03,0.02
504.74892161225705,0.0421500323779728,267.890059528888,100.0,8.333333333333333e-05,0.67,0.28,0.23,0.05,0.9,0.05,0.03,0.02
506.87237098008177,0.0423269864919582,267.899868427106,100.0,8.333333333333333e-05,0.67,0.28,0.23,0.05,0.9,0.05,0.03,0.02
508.99429348555503,0.0425038133674143,267.953133300555,100.0,8.333333333333333e-05,0.67,0.28,0.23,0.05,0.9,0.05,0.03,0.02
511.1838841269534,0.0426862792541975,267.979552993145,100.0,8.333333333333333e-05,0.67,0.28,0.23,0.05,0.9,0.05,0.03,0.02
513.3437177583834,0.04286626539015,268.005234337514,100.0,8.333333333333333e-05,0.67,0.28,0.23,0.05,0.9,0.05,0.03,0.02
515.4911191236185,0.0430452155039196,268.022896782979,100.0,8.333333333333333e-05,0.67,0.28,0.23,0.05,0.9,0.05,0.03,0.02
517.6278740973809,0.0432232784183998,268.056457727803,100.0,8.333333333333333e-05,0.67,0.28,0.23,0.05,0.9,0.05,0.03,0.02
519.8436434256665,0.0434079258624236,268.097154119439,100.0,8.333333333333333e-05,0.67,0.28,0.23,0.05,0.9,0.05,0.03,0.02
