Repository: Marcelaus98/CfC-for-Material-Science

# CfC for Material Science

In this repository it's presented the research I've done at [MIT](https://www.mit.edu/) in collaboration with [Università la Sapienza di Roma](https://www.uniroma1.it/en/pagina-strutturale/home) and [ENI S.p.a](https://www.eni.com/en-IT/home.html).

In this work is explored the possibility to use a [black box](https://towardsdatascience.com/why-we-will-never-open-deep-learnings-black-box-4c27cd335118) approach to make accurate previsions on material properties, after having trained the models on some materials datasets. 
In this current scenario the coding is entirely done in [Python](https://www.python.org/), using the [Pytorch](https://pytorch.org/) library.

File: datasets/al_6061_comp/csv/T_100_G_1.csv (part 1 of 2)
Time,Strain(%),Stress(MPa),Temp(C),SR(%/s),Si(%),Fe(%),Cu(%),Mn(%),Mg(%),Cr(%),Zn(%),Ti(%)
0.0,0.000127480716755,42.5000472940636,100.0,8.333333333333333e-05,0.61,0.15,0.17,0.02,0.88,0.05,0.01,0.01
0.7072092177408,0.0001864148182334,45.3980295912827,100.0,8.333333333333333e-05,0.61,0.15,0.17,0.02,0.88,0.05,0.01,0.01
1.3620315998819998,0.0002409833500785,48.335056444439,100.0,8.333333333333333e-05,0.61,0.15,0.17,0.02,0.88,0.05,0.01,0.01
1.9766258201364,0.0002921995350997,51.273410039881,100.0,8.333333333333333e-05,0.61,0.15,0.17,0.02,0.88,0.05,0.01,0.01
2.6770518090936006,0.0003505683675128,54.1923989637904,100.0,8.333333333333333e-05,0.61,0.15,0.17,0.02,0.88,0.05,0.01,0.01
3.3831470014872007,0.0004094096335456,57.1094246636467,100.0,8.333333333333333e-05,0.61,0.15,0.17,0.02,0.88,0.05,0.01,0.01
4.150450933116001,0.000473351627848,60.0252495360403,100.0,8.333333333333333e-05,0.61,0.15,0.17,0.02,0.88,0.05,0.01,0.01
4.841090948292,0.000530904962446,62.907591032691,100.0,8.333333333333333e-05,0.61,0.15,0.17,0.02,0.88,0.05,0.01,0.01
5.496715680064801,0.0005855403567604,65.8198276480437,100.0,8.333333333333333e-05,0.61,0.15,0.17,0.02,0.88,0.05,0.01,0.01
6.2592634598232,0.0006490860050736,68.6978402391268,100.0,8.333333333333333e-05,0.61,0.15,0.17,0.02,0.88,0.05,0.01,0.01
7.056846720294,0.0007155512767795,71.6243591817221,100.0,8.333333333333333e-05,0.61,0.15,0.17,0.02,0.88,0.05,0.01,0.01
7.8438680618436,0.0007811363885753,74.5311815069936,100.0,8.333333333333333e-05,0.61,0.15,0.17,0.02,0.88,0.05,0.01,0.01
8.6425308048996,0.0008476916171633,77.4492258173954,100.0,8.333333333333333e-05,0.61,0.15,0.17,0.02,0.88,0.05,0.01,0.01
9.4192809166728,0.0009124207931444,80.3769867179467,100.0,8.333333333333333e-05,0.61,0.15,0.17,0.02,0.88,0.05,0.01,0.01
10.1651675336484,0.0009745780112257,83.286289221428,100.0,8.333333333333333e-05,0.61,0.15,0.17,0.02,0.88,0.05,0.01,0.01
10.956158819406,0.0010404939517055,86.1820879121117,100.0,8.333333333333333e-05,0.61,0.15,0.17,0.02,0.88,0.05,0.01,0.01
11.706369822798,0.0011030115353215,89.0775560921556,100.0,8.333333333333333e-05,0.61,0.15,0.17,0.02,0.88,0.05,0.01,0.01
12.43402780947,0.0011636497008775,91.8925525881825,100.0,8.333333333333333e-05,0.61,0.15,0.17,0.02,0.88,0.05,0.01,0.01
13.078129193451598,0.0012173248162093,94.7123755457332,100.0,8.333333333333333e-05,0.61,0.15,0.17,0.02,0.88,0.05,0.01,0.01
13.7737135771068,0.0012752901815139,97.4475207058852,100.0,8.333333333333333e-05,0.61,0.15,0.17,0.02,0.88,0.05,0.01,0.01
14.4092309130864,0.0013282499595122,100.166799037006,100.0,8.333333333333333e-05,0.61,0.15,0.17,0.02,0.88,0.05,0.01,0.01
15.0917937017904,0.0013851301919042,102.860125556618,100.0,8.333333333333333e-05,0.61,0.15,0.17,0.02,0.88,0.05,0.01,0.01
15.768302962547995,0.001441505963634,105.508285448229,100.0,8.333333333333333e-05,0.61,0.15,0.17,0.02,0.88,0.05,0.01,0.01
16.424993764542002,0.0014962301971335,108.157194425795,100.0,8.333333333333333e-05,0.61,0.15,0.17,0.02,0.88,0.05,0.01,0.01
17.136467060646,0.0015555196384755,110.815520756556,100.0,8.333333333333333e-05,0.61,0.15,0.17,0.02,0.88,0.05,0.01,0.01
17.8982447591484,0.0016190011133507,113.432104935615,100.0,8.333333333333333e-05,0.61,0.15,0.17,0.02,0.88,0.05,0.01,0.01
18.554589483144,0.001673696507017,116.073575554935,100.0,8.333333333333333e-05,0.61,0.15,0.17,0.02,0.88,0.05,0.01,0.01
19.2177741897252,0.0017289618992321,118.675765417629,100.0,8.333333333333333e-05,0.61,0.15,0.17,0.02,0.88,0.05,0.01,0.01
19.8856093535088,0.0017846148295474,121.265923995961,100.0,8.333333333333333e-05,0.61,0.15,0.17,0.02,0.88,0.05,0.01,0.01
20.5754876870496,0.0018421046906758,123.804380282516,100.0,8.333333333333333e-05,0.61,0.15,0.17,0.02,0.88,0.05,0.01,0.01
21.3294926886504,0.0019049384408092,126.342069788171,100.0,8.333333333333333e-05,0.61,0.15,0.17,0.02,0.88,0.05,0.01,0.01
21.991821901838403,0.0019601325419082,128.813195157511,100.0,8.333333333333333e-05,0.61,0.15,0.17,0.02,0.88,0.05,0.01,0.01
22.609539485642404,0.0020116090072252,131.302489070648,100.0,8.333333333333333e-05,0.61,0.15,0.17,0.02,0.88,0.05,0.01,0.01
23.2775245899936,0.0020672744325878,133.762200854258,100.0,8.333333333333333e-05,0.61,0.15,0.17,0.02,0.88,0.05,0.01,0.01
24.002698213087204,0.0021277055678456,136.199513425407,100.0,8.333333333333333e-05,0.61,0.15,0.17,0.02,0.88,0.05,0.01,0.01
24.667037935765205,0.0021830672114021,138.61621042497,100.0,8.333333333333333e-05,0.61,0.15,0.17,0.02,0.88,0.05,0.01,0.01
25.278680491034404,0.0022340374243412,141.030030403301,100.0,8.333333333333333e-05,0.61,0.15,0.17,0.02,0.88,0.05,0.01,0.01
25.9183489115784,0.0022873431260532,143.388728612928,100.0,8.333333333333333e-05,0.61,0.15,0.17,0.02,0.88,0.05,0.01,0.01
26.479693480298405,0.0023341218401132,145.769383361774,100.0,8.333333333333333e-05,0.61,0.15,0.17,0.02,0.88,0.05,0.01,0.01
27.1100627946948,0.0023866526163129,148.106644967039,100.0,8.333333333333333e-05,0.61,0.15,0.17,0.02,0.88,0.05,0.01,0.01
27.716946439192803,0.0024372262533544,150.457403335511,100.0,8.333333333333333e-05,0.61,0.15,0.17,0.02,0.88,0.05,0.01,0.01
28.320131132566804,0.0024874916444689,152.787918104719,100.0,8.333333333333333e-05,0.61,0.15,0.17,0.02,0.88,0.05,0.01,0.01
28.948805454644404,0.0025398811713087,155.098654610682,100.0,8.333333333333333e-05,0.61,0.15,0.17,0.02,0.88,0.05,0.01,0.01
29.654790506058003,0.0025987132589265,157.436373414183,100.0,8.333333333333333e-05,0.61,0.15,0.17,0.02,0.88,0.05,0.01,0.01
30.2170581603192,0.0026455688967816,159.808963511014,100.0,8.333333333333333e-05,0.61,0.15,0.17,0.02,0.88,0.05,0.01,0.01
30.890447904861603,0.0027016847088268,162.238104598106,100.0,8.333333333333333e-05,0.61,0.15,0.17,0.02,0.88,0.05,0.01,0.01
31.547301824193603,0.0027564225354378,164.618048111144,100.0,8.333333333333333e-05,0.61,0.15,0.17,0.02,0.88,0.05,0.01,0.01
32.1977755110492,0.0028106286760091,166.942965884456,100.0,8.333333333333333e-05,0.61,0.15,0.17,0.02,0.88,0.05,0.01,0.01
32.791716762948006,0.002860123780334,169.254569568834,100.0,8.333333333333333e-05,0.61,0.15,0.17,0.02,0.88,0.05,0.01,0.01
33.41994763290241,0.0029124763528302,171.543818167713,100.0,8.333333333333333e-05,0.61,0.15,0.17,0.02,0.88,0.05,0.01,0.01
33.981858761095204,0.0029593022801796,173.84247677055,100.0,8.333333333333333e-05,0.61,0.15,0.17,0.02,0.88,0.05,0.01,0.01
34.6275312197916,0.0030131083184043,176.057836882665,100.0,8.333333333333333e-05,0.61,0.15,0.17,0.02,0.88,0.05,0.01,0.01
35.211653659824,0.003061785188407,178.231225833918,100.0,8.333333333333333e-05,0.61,0.15,0.17,0.02,0.88,0.05,0.01,0.01
35.786998943636405,0.0031097306287247,180.452990364425,100.0,8.333333333333333e-05,0.61,0.15,0.17,0.02,0.88,0.05,0.01,0.01
36.340858111338,0.0031558855593665,182.671217640964,100.0,8.333333333333333e-05,0.61,0.15,0.17,0.02,0.88,0.05,0.01,0.01
36.9902902308768,0.0032100049026614,184.891781675196,100.0,8.333333333333333e-05,0.61,0.15,0.17,0.02,0.88,0.05,0.01,0.01
37.5945664720224,0.0032603612560902,187.099827482923,100.0,8.333333333333333e-05,0.61,0.15,0.17,0.02,0.88,0.05,0.01,0.01
38.1510197955084,0.0033067323663807,189.314620741771,100.0,8.333333333333333e-05,0.61,0.15,0.17,0.02,0.88,0.05,0.01,0.01
38.6929223672832,0.0033518909140286,191.560121888149,100.0,8.333333333333333e-05,0.61,0.15,0.17,0.02,0.88,0.05,0.01,0.01
39.3014702673828,0.0034026032390369,193.758584685205,100.0,8.333333333333333e-05,0.61,0.15,0.17,0.02,0.88,0.05,0.01,0.01
39.8663287903788,0.0034496747826199,195.913622402617,100.0,8.333333333333333e-05,0.61,0.15,0.17,0.02,0.88,0.05,0.01,0.01
40.4923119199632,0.0035018400434186,198.07583679182,100.0,8.333333333333333e-05,0.61,0.15,0.17,0.02,0.88,0.05,0.01,0.01
41.0023746184308,0.0035443452682909,200.262897878629,100.0,8.333333333333333e-05,0.61,0.15,0.17,0.02,0.88,0.05,0.01,0.01
41.5137392032968,0.0035869589836964,202.442749916001,100.0,8.333333333333333e-05,0.61,0.15,0.17,0.02,0.88,0.05,0.01,0.01
42.0934216248444,0.0036352658521587,204.567943643952,100.0,8.333333333333333e-05,0.61,0.15,0.17,0.02,0.88,0.05,0.01,0.01
42.6634780851756,0.0036827705571863,206.688598571497,100.0,8.333333333333333e-05,0.61,0.15,0.17,0.02,0.88,0.05,0.01,0.01
43.249044366645606,0.0037315677473088,208.76678523958,100.0,8.333333333333333e-05,0.61,0.15,0.17,0.02,0.88,0.05,0.01,0.01
43.8499401088428,0.0037816423924919,210.923372605104,100.0,8.333333333333333e-05,0.61,0.15,0.17,0.02,0.88,0.05,0.01,0.01
44.418338670222006,0.0038290089392735,213.003008807658,100.0,8.333333333333333e-05,0.61,0.15,0.17,0.02,0.88,0.05,0.01,0.01
45.028115065602,0.0038798236388885,215.054882494972,100.0,8.333333333333333e-05,0.61,0.15,0.17,0.02,0.88,0.05,0.01,0.01
45.57908590819321,0.0039257378757711,217.035846565193,100.0,8.333333333333333e-05,0.61,0.15,0.17,0.02,0.88,0.05,0.01,0.01
46.1982752994936,0.0039773369917128,218.94767432926,100.0,8.333333333333333e-05,0.61,0.15,0.17,0.02,0.88,0.05,0.01,0.01
46.77164032891561,0.0040251174108313,220.833117465384,100.0,8.333333333333333e-05,0.61,0.15,0.17,0.02,0.88,0.05,0.01,0.01
47.2999848014484,0.0040691461168757,222.69231144555,100.0,8.333333333333333e-05,0.61,0.15,0.17,0.02,0.88,0.05,0.01,0.01
47.8464877302984,0.0041146880276132,224.384650211645,100.0,8.333333333333333e-05,0.61,0.15,0.17,0.02,0.88,0.05,0.01,0.01
48.3860805165648,0.0041596540931354,226.200310261453,100.0,8.333333333333333e-05,0.61,0.15,0.17,0.02,0.88,0.05,0.01,0.01
48.9025532863128,0.0042026934906144,227.856849538212,100.0,8.333333333333333e-05,0.61,0.15,0.17,0.02,0.88,0.05,0.01,0.01
49.56809755905,0.0042581555133425,229.526058284357,100.0,8.333333333333333e-05,0.61,0.15,0.17,0.02,0.88,0.05,0.01,0.01
50.090541144279605,0.0043016924787783,231.203178562901,100.0,8.333333333333333e-05,0.61,0.15,0.17,0.02,0.88,0.05,0.01,0.01
50.6149052745804,0.0043453894896367,232.820424576714,100.0,8.333333333333333e-05,0.61,0.15,0.17,0.02,0.88,0.05,0.01,0.01
51.1824581744208,0.0043926855646234,234.425940404086,100.0,8.333333333333333e-05,0.61,0.15,0.17,0.02,0.88,0.05,0.01,0.01
51.79556310414841,0.0044437776421007,236.050216514995,100.0,8.333333333333333e-05,0.61,0.15,0.17,0.02,0.88,0.05,0.01,0.01
52.370722833433206,0.0044917076195411,237.528791512158,100.0,8.333333333333333e-05,0.61,0.15,0.17,0.02,0.88,0.05,0.01,0.01
52.977525934548005,0.004542274544634,239.068698919433,100.0,8.333333333333333e-05,0.61,0.15,0.17,0.02,0.88,0.05,0.01,0.01
53.53472395006921,0.0045887077125941,240.674713895622,100.0,8.333333333333333e-05,0.61,0.15,0.17,0.02,0.88,0.05,0.01,0.01
54.1595479838976,0.0046407763820798,242.201422656911,100.0,8.333333333333333e-05,0.61,0.15,0.17,0.02,0.88,0.05,0.01,0.01
54.8107068416232,0.0046950396202236,243.698378158695,100.0,8.333333333333333e-05,0.61,0.15,0.17,0.02,0.88,0.05,0.01,0.01
55.4744395158336,0.0047503506764078,245.183451915742,100.0,8.333333333333333e-05,0.61,0.15,0.17,0.02,0.88,0.05,0.01,0.01
56.1111851685972,0.0048034128141381,246.669097225782,100.0,8.333333333333333e-05,0.61,0.15,0.17,0.02,0.88,0.05,0.01,0.01
56.8117714961448,0.0048617950081004,248.13551237425,100.0,8.333333333333333e-05,0.61,0.15,0.17,0.02,0.88,0.05,0.01,0.01
57.5343145217136,0.0049220069268978,249.581086553506,100.0,8.333333333333333e-05,0.61,0.15,0.17,0.02,0.88,0.05,0.01,0.01
58.313326061536806,0.0049869245552164,250.890958555494,100.0,8.333333333333333e-05,0.61,0.15,0.17,0.02,0.88,0.05,0.01,0.01
59.0530710591036,0.0050485699716803,252.239160124137,100.0,8.333333333333333e-05,0.61,0.15,0.17,0.02,0.88,0.05,0.01,0.01
59.8307798821392,0.0051133790402666,253.557161706914,100.0,8.333333333333333e-05,0.61,0.15,0.17,0.02,0.88,0.05,0.01,0.01
60.69839415851881,0.0051856802299649,254.864358949393,100.0,8.333333333333333e-05,0.61,0.15,0.17,0.02,0.88,0.05,0.01,0.01
61.621556367043205,0.0052626104140086,256.045285766625,100.0,8.333333333333333e-05,0.61,0.15,0.17,0.02,0.88,0.05,0.01,0.01
62.6455285539012,0.0053479414295801,257.180063476431,100.0,8.333333333333333e-05,0.61,0.15,0.17,0.02,0.88,0.05,0.01,0.01
63.89670259396681,0.0054522059329189,258.209292076423,100.0,8.333333333333333e-05,0.61,0.15,0.17,0.02,0.88,0.05,0.01,0.01
65.2290580456236,0.0055632355538903,259.200986357124,100.0,8.333333333333333e-05,0.61,0.15,0.17,0.02,0.88,0.05,0.01,0.01
66.8729908581804,0.0057002299549367,260.026128855767,100.0,8.333333333333333e-05,0.61,0.15,0.17,0.02,0.88,0.05,0.01,0.01
68.7776008297176,0.0058589474525648,260.719659863345,100.0,8.333333333333333e-05,0.61,0.15,0.17,0.02,0.88,0.05,0.01,0.01
70.878667445298,0.0060340363371965,261.241831710124,100.0,8.333333333333333e-05,0.61,0.15,0.17,0.02,0.88,0.05,0.01,0.01
73.2369615095436,0.0062305608425503,261.651527586271,100.0,8.333333333333333e-05,0.61,0.15,0.17,0.02,0.88,0.05,0.01,0.01
75.8442736581348,0.0064478368549329,261.974759059216,100.0,8.333333333333333e-05,0.61,0.15,0.17,0.02,0.88,0.05,0.01,0.01
78.614537758302,0.0066786921966135,262.242772403291,100.0,8.333333333333333e-05,0.61,0.15,0.17,0.02,0.88,0.05,0.01,0.01
81.5241883777176,0.0069211630815648,262.370577904343,100.0,8.333333333333333e-05,0.61,0.15,0.17,0.02,0.88,0.05,0.01,0.01
84.58682468244001,0.007176382773625,262.500310656037,100.0,8.333333333333333e-05,0.61,0.15,0.17,0.02,0.88,0.05,0.01,0.01
87.7109973500484,0.0074367304959257,262.632468372039,100.0,8.333333333333333e-05,0.61,0.15,0.17,0.02,0.88,0.05,0.01,0.01
90.9088262851848,0.0077032162405204,262.738526613645,100.0,8.333333333333333e-05,0.61,0.15,0.17,0.02,0.88,0.05,0.01,0.01
94.0919645740704,0.0079684777645942,262.8420020716,100.0,8.333333333333333e-05,0.61,0.15,0.17,0.02,0.88,0.05,0.01,0.01
97.3160411741172,0.0082371508145981,262.888339041924,100.0,8.333333333333333e-05,0.61,0.15,0.17,0.02,0.88,0.05,0.01,0.01
100.4951706704376,0.0085020782726248,262.931646171045,100.0,8.333333333333333e-05,0.61,0.15,0.17,0.02,0.88,0.05,0.01,0.01
103.75320210387122,0.0087735808920776,262.979856881366,100.0,8.333333333333333e-05,0.61,0.15,0.17,0.02,0.88,0.05,0.01,0.01
106.946817779976,0.009039715531753,263.029578758815,100.0,8.333333333333333e-05,0.61,0.15,0.17,0.02,0.88,0.05,0.01,0.01
110.122847253516,0.009304384654548,263.051385916119,100.0,8.333333333333333e-05,0.61,0.15,0.17,0.02,0.88,0.05,0.01,0.01
113.2979098066968,0.0095689732006464,263.050099531553,100.0,8.333333333333333e-05,0.61,0.15,0.17,0.02,0.88,0.05,0.01,0.01
116.5337428037268,0.0098386259503989,263.093715281313,100.0,8.333333333333333e-05,0.61,0.15,0.17,0.02,0.88,0.05,0.01,0.01
119.7125449819104,0.0101035261319142,263.147940001526,100.0,8.333333333333333e-05,0.61,0.15,0.17,0.02,0.88,0.05,0.01,0.01
122.8977303660192,0.0103689582472566,263.185834401886,100.0,8.333333333333333e-05,0.61,0.15,0.17,0.02,0.88,0.05,0.01,0.01
126.09652365015602,0.010635524354268,263.261040704609,100.0,8.333333333333333e-05,0.61,0.15,0.17,0.02,0.88,0.05,0.01,0.01
129.2584638764172,0.0108990193731231,263.314755488714,100.0,8.333333333333333e-05,0.61,0.15,0.17,0.02,0.88,0.05,0.01,0.01
132.44542482512043,0.0111645994521817,263.357035112506,100.0,8.333333333333333e-05,0.61,0.15,0.17,0.02,0.88,0.05,0.01,0.01
135.59260498219442,0.0114268644652712,263.433590378706,100.0,8.333333333333333e-05,0.61,0.15,0.17,0.02,0.88,0.05,0.01,0.01
138.7152641885184,0.0116870860657982,263.520185396458,100.0,8.333333333333333e-05,0.61,0.15,0.17,0.02,0.88,0.05,0.01,0.01
141.77716266876482,0.0119422442724854,263.545821695448,100.0,8.333333333333333e-05,0.61,0.15,0.17,0.02,0.88,0.05,0.01,0.01
144.8596035977076,0.0121991143498973,263.5393126214,100.0,8.333333333333333e-05,0.61,0.15,0.17,0.02,0.88,0.05,0.01,0.01
147.81357346995,0.0124452785059175,263.542238295843,100.0,8.333333333333333e-05,0.61,0.15,0.17,0.02,0.88,0.05,0.01,0.01
150.7602364172424,0.0126908337515252,263.537769723232,100.0,8.333333333333333e-05,0.61,0.15,0.17,0.02,0.88,0.05,0.01,0.01
153.707265622368,0.012936419518619,263.541921395485,100.0,8.333333333333333e-05,0.61,0.15,0.17,0.02,0.88,0.05,0.01,0.01
156.62562195591,0.0131796158797475,263.556112835062,100.0,8.333333333333333e-05,0.61,0.15,0.17,0.02,0.88,0.05,0.01,0.01
159.5109051249024,0.0134200561438302,263.583519022708,100.0,8.333333333333333e-05,0.61,0.15,0.17,0.02,0.88,0.05,0.01,0.01
162.4410760967256,0.0136642370581488,263.654549097895,100.0,8.333333333333333e-05,0.61,0.15,0.17,0.02,0.88,0.05,0.01,0.01
165.24764241966122,0.0138981175850601,263.707924776223,100.0,8.333333333333333e-05,0.61,0.15,0.17,0.02,0.88,0.05,0.01,0.01
168.0843710480292,0.0141345116374241,263.740742131313,100.0,8.333333333333333e-05,0.61,0.15,0.17,0.02,0.88,0.05,0.01,0.01
170.972003376666,0.0143751476648105,263.78478584007,100.0,8.333333333333333e-05,0.61,0.15,0.17,0.02,0.88,0.05,0.01,0.01
173.789438172918,0.0146099338978315,263.882349593926,100.0,8.333333333333333e-05,0.61,0.15,0.17,0.02,0.88,0.05,0.01,0.01
176.57869865997242,0.0148423722717527,263.949236118871,100.0,8.333333333333333e-05,0.61,0.15,0.17,0.02,0.88,0.05,0.01,0.01
179.3779349785368,0.0150756419649664,263.962388776927,100.0,8.333333333333333e-05,0.61,0.15,0.17,0.02,0.88,0.05,0.01,0.01
182.0996148930984,0.0153024486245132,263.987803431764,100.0,8.333333333333333e-05,0.61,0.15,0.17,0.02,0.88,0.05,0.01,0.01
184.8192533885688,0.0155290851658024,264.060502020295,100.0,8.333333333333333e-05,0.61,0.15,0.17,0.02,0.88,0.05,0.01,0.01
187.5602697022248,0.0157575031919404,264.109231261862,100.0,8.333333333333333e-05,0.61,0.15,0.17,0.02,0.88,0.05,0.01,0.01
190.2432070287444,0.0159810813024837,264.156292762858,100.0,8.333333333333333e-05,0.61,0.15,0.17,0.02,0.88,0.05,0.01,0.01
192.913831521516,0.016203633343548,264.149704077334,100.0,8.333333333333333e-05,0.61,0.15,0.17,0.02,0.88,0.05,0.01,0.01
195.5908298640948,0.0164267165387629,264.191753288355,100.0,8.333333333333333e-05,0.61,0.15,0.17,0.02,0.88,0.05,0.01,0.01
198.1628388958548,0.0166410506247429,264.27393057886,100.0,8.333333333333333e-05,0.61,0.15,0.17,0.02,0.88,0.05,0.01,0.01
200.8132053309588,0.0168619144943349,264.34529491816,100.0,8.333333333333333e-05,0.61,0.15,0.17,0.02,0.88,0.05,0.01,0.01
203.44369247740445,0.0170811217565387,264.428089576109,100.0,8.333333333333333e-05,0.61,0.15,0.17,0.02,0.88,0.05,0.01,0.01
205.9915744066596,0.0172934452506433,264.50947442647,100.0,8.333333333333333e-05,0.61,0.15,0.17,0.02,0.88,0.05,0.01,0.01
208.5480315264408,0.0175064833439584,264.566409106829,100.0,8.333333333333333e-05,0.61,0.15,0.17,0.02,0.88,0.05,0.01,0.01
211.0572570522624,0.0177155854711102,264.642937625591,100.0,8.333333333333333e-05,0.61,0.15,0.17,0.02,0.88,0.05,0.01,0.01
213.505443580332,0.017919601015116,264.643853772634,100.0,8.333333333333333e-05,0.61,0.15,0.17,0.02,0.88,0.05,0.01,0.01
216.0201421221132,0.0181291592269311,264.62502371866,100.0,8.333333333333333e-05,0.61,0.15,0.17,0.02,0.88,0.05,0.01,0.01
218.441261079204,0.018330919140022,264.633623650612,100.0,8.333333333333333e-05,0.61,0.15,0.17,0.02,0.88,0.05,0.01,0.01
220.83667827529084,0.0185305372396959,264.65832019353,100.0,8.333333333333333e-05,0.61,0.15,0.17,0.02,0.88,0.05,0.01,0.01
223.23475782703923,0.0187303772023416,264.684427174872,100.0,8.333333333333333e-05,0.61,0.15,0.17,0.02,0.88,0.05,0.01,0.01
225.6290682530088,0.0189299030711724,264.7242020494,100.0,8.333333333333333e-05,0.61,0.15,0.17,0.02,0.88,0.05,0.01,0.01
227.9421863435808,0.0191226629120534,264.754500114461,100.0,8.333333333333333e-05,0.61,0.15,0.17,0.02,0.88,0.05,0.01,0.01
230.32005596279643,0.0193208187136547,264.848009171295,100.0,8.333333333333333e-05,0.61,0.15,0.17,0.02,0.88,0.05,0.01,0.01
232.6377955268748,0.0195139636773279,264.919197381243,100.0,8.333333333333333e-05,0.61,0.15,0.17,0.02,0.88,0.05,0.01,0.01
234.9494523583488,0.0197066017466174,264.991168142985,100.0,8.333333333333333e-05,0.61,0.15,0.17,0.02,0.88,0.05,0.01,0.01
237.2408109191436,0.0198975482933503,265.050535767724,100.0,8.333333333333333e-05,0.61,0.15,0.17,0.02,0.88,0.05,0.01,0.01
239.53499899952163,0.0200887306333818,265.154541017344,100.0,8.333333333333333e-05,0.61,0.15,0.17,0.02,0.88,0.05,0.01,0.01
241.7600933455176,0.0202741551622148,265.267708825584,100.0,8.333333333333333e-05,0.61,0.15,0.17,0.02,0.88,0.05,0.01,0.01
244.0873127872404,0.0204680901156917,265.361984489837,100.0,8.333333333333333e-05,0.61,0.15,0.17,0.02,0.88,0.05,0.01,0.01
246.3455544165948,0.0206562769181379,265.428516406215,100.0,8.333333333333333e-05,0.61,0.15,0.17,0.02,0.88,0.05,0.01,0.01
248.57109009307084,0.0208417382245109,265.46061501855,100.0,8.333333333333333e-05,0.61,0.15,0.17,0.02,0.88,0.05,0.01,0.01
250.81638405025203,0.021028846054276,265.50366281108,100.0,8.333333333333333e-05,0.61,0.15,0.17,0.02,0.88,0.05,0.01,0.01
253.1046219794712,0.0212195325483776,265.544688885308,100.0,8.333333333333333e-05,0.61,0.15,0.17,0.02,0.88,0.05,0.01,0.01
255.35108944777923,0.0214067381707366,265.566249685467,100.0,8.333333333333333e-05,0.61,0.15,0.17,0.02,0.88,0.05,0.01,0.01
257.6379991949256,0.0215973139829988,265.570349581873,100.0,8.333333333333333e-05,0.61,0.15,0.17,0.02,0.88,0.05,0.01,0.01
259.8828054482052,0.0217843811707721,265.601284743766,100.0,8.333333333333333e-05,0.61,0.15,0.17,0.02,0.88,0.05,0.01,0.01
262.05902701818354,0.0219657329682703,265.649723516995,100.0,8.333333333333333e-05,0.61,0.15,0.17,0.02,0.88,0.05,0.01,0.01
264.30626244871195,0.022153002587481,265.745740288021,100.0,8.333333333333333e-05,0.61,0.15,0.17,0.02,0.88,0.05,0.01,0.01
266.500957419864,0.022335893835077,265.812487603278,100.0,8.333333333333333e-05,0.61,0.15,0.17,0.02,0.88,0.05,0.01,0.01
268.6930752281064,0.0225185703190972,265.88470426481,100.0,8.333333333333333e-05,0.61,0.15,0.17,0.02,0.88,0.05,0.01,0.01
270.90796353574075,0.0227031443447334,265.960427537461,100.0,8.333333333333333e-05,0.61,0.15,0.17,0.02,0.88,0.05,0.01,0.01
273.0683651234448,0.0228831778103754,266.068714443048,100.0,8.333333333333333e-05,0.61,0.15,0.17,0.02,0.88,0.05,0.01,0.01
275.2326063635736,0.0230635312470528,266.167651873372,100.0,8.333333333333333e-05,0.61,0.15,0.17,0.02,0.88,0.05,0.01,0.01
277.4661579617436,0.0232496605469003,266.28923659233,100.0,8.333333333333333e-05,0.61,0.15,0.17,0.02,0.88,0.05,0.01,0.01
279.6463608193056,0.0234313441183638,266.430180526092,100.0,8.333333333333333e-05,0.61,0.15,0.17,0.02,0.88,0.05,0.01,0.01
281.78876029269,0.0236098774078125,266.529588622997,100.0,8.333333333333333e-05,0.61,0.15,0.17,0.02,0.88,0.05,0.01,0.01
283.8964537871844,0.0237855185323537,266.607272754067,100.0,8.333333333333333e-05,0.61,0.15,0.17,0.02,0.88,0.05,0.01,0.01
286.060596710712,0.023965863775981,266.64184481044,100.0,8.333333333333333e-05,0.61,0.15,0.17,0.02,0.88,0.05,0.01,0.01
288.1695441865236,0.0241416093989653,266.670470766393,100.0,8.333333333333333e-05,0.61,0.15,0.17,0.02,0.88,0.05,0.01,0.01
290.30590475363283,0.0243196394462244,266.694110690909,100.0,8.333333333333333e-05,0.61,0.15,0.17,0.02,0.88,0.05,0.01,0.01
292.40053656887875,0.0244941920974949,266.693559482369,100.0,8.333333333333333e-05,0.61,0.15,0.17,0.02,0.88,0.05,0.01,0.01
294.4873311740652,0.0246680916479271,266.683526449218,100.0,8.333333333333333e-05,0.61,0.15,0.17,0.02,0.88,0.05,0.01,0.01
296.6537540274552,0.0248486268857096,266.71919313185,100.0,8.333333333333333e-05,0.61,0.15,0.17,0.02,0.88,0.05,0.01,0.01
298.8248349829428,0.0250295502986669,266.787526384047,100.0,8.333333333333333e-05,0.61,0.15,0.17,0.02,0.88,0.05,0.01,0.01
300.9446759045916,0.0252062037088043,266.852911141316,100.0,8.333333333333333e-05,0.61,0.15,0.17,0.02,0.88,0.05,0.01,0.01
303.051167358342,0.0253817446632835,266.875704216101,100.0,8.333333333333333e-05,0.61,0.15,0.17,0.02,0.88,0.05,0.01,0.01
305.1323044522404,0.0255551727544417,266.929532566419,100.0,8.333333333333333e-05,0.61,0.15,0.17,0.02,0.88,0.05,0.01,0.01
307.2630460014984,0.0257327345502132,267.010483039028,100.0,8.333333333333333e-05,0.61,0.15,0.17,0.02,0.88,0.05,0.01,0.01
309.3969218261124,0.0259105575355977,267.069302246676,100.0,8.333333333333333e-05,0.61,0.15,0.17,0.02,0.88,0.05,0.01,0.01
311.475302574096,0.026083755931263,267.108112005533,100.0,8.333333333333333e-05,0.61,0.15,0.17,0.02,0.88,0.05,0.01,0.01
313.52794428934675,0.0262548094075339,267.088950668146,100.0,8.333333333333333e-05,0.61,0.15,0.17,0.02,0.88,0.05,0.01,0.01
315.5769086130996,0.0264255564345133,267.165415677515,100.0,8.333333333333333e-05,0.61,0.15,0.17,0.02,0.88,0.05,0.01,0.01
317.6540904371136,0.0265986549198478,267.27379596257,100.0,8.333333333333333e-05,0.61,0.15,0.17,0.02,0.88,0.05,0.01,0.01
319.731682494756,0.026771787591318,267.321663655931,100.0,8.333333333333333e-05,0.61,0.15,0.17,0.02,0.88,0.05,0.01,0.01
321.7807787269068,0.0269425456106639,267.310031233267,100.0,8.333333333333333e-05,0.61,0.15,0.17,0.02,0.88,0.05,0.01,0.01
323.8441534873572,0.0271144935073681,267.321921115787,100.0,8.333333333333333e-05,0.61,0.15,0.17,0.02,0.88,0.05,0.01,0.01
325.8828473233932,0.0272843846603711,267.376947013221,100.0,8.333333333333333e-05,0.61,0.15,0.17,0.02,0.88,0.05,0.01,0.01
327.9930166472496,0.0274602321040258,267.493897502091,100.0,8.333333333333333e-05,0.61,0.15,0.17,0.02,0.88,0.05,0.01,0.01
330.0703880873016,0.0276333463906968,267.561004567227,100.0,8.333333333333333e-05,0.61,0.15,0.17,0.02,0.88,0.05,0.01,0.01
332.1555542919216,0.0278071102410818,267.622684063188,100.0,8.333333333333333e-05,0.61,0.15,0.17,0.02,0.88,0.05,0.01,0.01
334.235621248206,0.0279804491541055,267.713316256498,100.0,8.333333333333333e-05,0.61,0.15,0.17,0.02,0.88,0.05,0.01,0.01
336.2488670800356,0.0281482196400913,267.829831279424,100.0,8.333333333333333e-05,0.61,0.15,0.17,0.02,0.88,0.05,0.01,0.01
338.30659969143954,0.0283196973577083,267.926948764273,100.0,8.333333333333333e-05,0.61,0.15,0.17,0.02,0.88,0.05,0.01,0.01
340.3829406407232,0.0284927257701486,267.967724885591,100.0,8.333333333333333e-05,0.61,0.15,0.17,0.02,0.88,0.05,0.01,0.01
342.4134756909648,0.0286619370243354,267.978204503167,100.0,8.333333333333333e-05,0.61,0.15,0.17,0.02,0.88,0.05,0.01,0.01
344.4273163450584,0.0288297570788432,267.951844919405,100.0,8.333333333333333e-05,0.61,0.15,0.17,0.02,0.88,0.05,0.01,0.01
346.5106457437032,0.0290033678620636,267.929776848419,100.0,8.333333333333333e-05,0.61,0.15,0.17,0.02,0.88,0.05,0.01,0.01
348.5741375541972,0.0291753255129381,267.953445255172,100.0,8.333333333333333e-05,0.61,0.15,0.17,0.02,0.88,0.05,0.01,0.01
350.7204898089072,0.0293541882008306,267.999072551006,100.0,8.333333333333333e-05,0.61,0.15,0.17,0.02,0.88,0.05,0.01,0.01
352.763964134976,0.029524477728003,268.066499039843,100.0,8.333333333333333e-05,0.61,0.15,0.17,0.02,0.88,0.05,0.01,0.01
354.7838883573288,0.0296928047465324,268.146571073618,100.0,8.333333333333333e-05,0.61,0.15,0.17,0.02,0.88,0.05,0.01,0.01
356.8314357023916,0.0298634336919543,268.247377544212,100.0,8.333333333333333e-05,0.61,0.15,0.17,0.02,0.88,0.05,0.01,0.01
358.9186926692988,0.0300373717725299,268.38119095182,100.0,8.333333333333333e-05,0.61,0.15,0.17,0.02,0.88,0.05,0.01,0.01
360.906172355952,0.030202995079751,268.506831314055,100.0,8.333333333333333e-05,0.61,0.15,0.17,0.02,0.88,0.05,0.01,0.01
362.9312107505244,0.0303717482792987,268.562774289015,100.0,8.333333333333333e-05,0.61,0.15,0.17,0.02,0.88,0.05,0.01,0.01
364.9215925795896,0.0305376134317208,268.600712185501,100.0,8.333333333333333e-05,0.61,0.15,0.17,0.02,0.88,0.05,0.01,0.01
366.97801831459554,0.0307089822429713,268.619435407435,100.0,8.333333333333333e-05,0.61,0.15,0.17,0.02,0.88,0.05,0.01,0.01
369.0719110442604,0.0308834733037767,268.677289042056,100.0,8.333333333333333e-05,0.61,0.15,0.17,0.02,0.88,0.05,0.01,0.01
371.145602759394,0.0310562809467045,268.697322115647,100.0,8.333333333333333e-05,0.61,0.15,0.17,0.02,0.88,0.05,0.01,0.01
373.2279545199108,0.0312298102600809,268.700079009975,100.0,8.333333333333333e-05,0.61,0.15,0.17,0.02,0.88,0.05,0.01,0.01
375.32141319747,0.0314042651498775,268.727824003751,100.0,8.333333333333333e-05,0.61,0.15,0.17,0.02,0.88,0.05,0.01,0.01
377.4073109778816,0.0315780899649118,268.792187012067,100.0,8.333333333333333e-05,0.61,0.15,0.17,0.02,0.88,0.05,0.01,0.01
379.5078675703416,0.0317531363476168,268.849891264774,100.0,8.333333333333333e-05,0.61,0.15,0.17,0.02,0.88,0.05,0.01,0.01
381.5966375172648,0.0319272005098604,268.906987202531,100.0,8.333333333333333e-05,0.61,0.15,0.17,0.02,0.88,0.05,0.01,0.01
383.6300327006244,0.0320966501084737,268.970341946009,100.0,8.333333333333333e-05,0.61,0.15,0.17,0.02,0.88,0.05,0.01,0.01
385.7230264894836,0.0322710662575453,268.990730858296,100.0,8.333333333333333e-05,0.61,0.15,0.17,0.02,0.88,0.05,0.01,0.01
387.7182394324957,0.0324373340027963,269.034853405756,100.0,8.333333333333333e-05,0.61,0.15,0.17,0.02,0.88,0.05,0.01,0.01
389.7738069795132,0.0326086312983811,269.105297686832,100.0,8.333333333333333e-05,0.61,0.15,0.17,0.02,0.88,0.05,0.01,0.01
391.7921921787456,0.0327768300649838,269.177509033572,100.0,8.333333333333333e-05,0.61,0.15,0.17,0.02,0.88,0.05,0.01,0.01
393.8048896002288,0.0329445548501074,269.220296543256,100.0,8.333333333333333e-05,0.61,0.15,0.17,0.02,0.88,0.05,0.01,0.01
395.7945085532232,0.0331103564295236,269.229899740673,100.0,8.333333333333333e-05,0.61,0.15,0.17,0.02,0.88,0.05,0.01,0.01
397.8410183336569,0.0332808989112264,269.234168417194,100.0,8.333333333333333e-05,0.61,0.15,0.17,0.02,0.88,0.05,0.01,0.01
399.8528074641516,0.0334485480054343,269.319094133057,100.0,8.333333333333333e-05,0.61,0.15,0.17,0.02,0.88,0.05,0.01,0.01
401.891082587652,0.033618404265726,269.432827864081,100.0,8.333333333333333e-05,0.61,0.15,0.17,0.02,0.88,0.05,0.01,0.01
403.9294721609472,0.0337882700635006,269.470851932736,100.0,8.333333333333333e-05,0.61,0.15,0.17,0.02,0.88,0.05,0.01,0.01
405.9576708658404,0.0339572866222417,269.496398148376,100.0,8.333333333333333e-05,0.61,0.15,0.17,0.02,0.88,0.05,0.01,0.01
408.0068972955648,0.0341280554913854,269.583535006757,100.0,8.333333333333333e-05,0.61,0.15,0.17,0.02,0.88,0.05,0.01,0.01
410.0573398852824,0.0342989257071952,269.720133144322,100.0,8.333333333333333e-05,0.61,0.15,0.17,0.02,0.88,0.05,0.01,0.01
412.101664613328,0.034469286101199,269.824262889385,100.0,8.333333333333333e-05,0.61,0.15,0.17,0.02,0.88,0.05,0.01,0.01
414.2047217200908,0.0346445408600959,269.878803579474,100.0,8.333333333333333e-05,0.61,0.15,0.17,0.02,0.88,0.05,0.01,0.01
416.2367204688492,0.0348138740891591,269.924445731491,100.0,8.333333333333333e-05,0.61,0.15,0.17,0.02,0.88,0.05,0.01,0.01
418.2665688463572,0.0349830281206181,269.957501621362,100.0,8.333333333333333e-05,0.61,0.15,0.17,0.02,0.88,0.05,0.01,0.01
420.3205392723336,0.0351541923227828,269.987634360135,100.0,8.333333333333333e-05,0.61,0.15,0.17,0.02,0.88,0.05,0.01,0.01
422.3759892034872,0.0353254798170456,270.039844711284,100.0,8.333333333333333e-05,0.61,0.15,0.17,0.02,0.88,0.05,0.01,0.01
424.431158186916,0.035496743898998,270.075752120851,100.0,8.333333333333333e-05,0.61,0.15,0.17,0.02,0.88,0.05,0.01,0.01
426.4881110815068,0.0356681566402139,270.114927291338,100.0,8.333333333333333e-05,0.61,0.15,0.17,0.02,0.88,0.05,0.01,0.01
428.4832643029344,0.0358344194086662,270.157006687851,100.0,8.333333333333333e-05,0.61,0.15,0.17,0.02,0.88,0.05,0.01,0.01
430.568174123874,0.0360081618937445,270.177598476928,100.0,8.333333333333333e-05,0.61,0.15,0.17,0.02,0.88,0.05,0.01,0.01
432.615043376526,0.0361787343314655,270.257478894333,100.0,8.333333333333333e-05,0.61,0.15,0.17,0.02,0.88,0.05,0.01,0.01
434.703758670774,0.0363527939393195,270.366662391053,100.0,8.333333333333333e-05,0.61,0.15,0.17,0.02,0.88,0.05,0.01,0.01
436.7935772049408,0.0365269454838334,270.410757087113,100.0,8.333333333333333e-05,0.61,0.15,0.17,0.02,0.88,0.05,0.01,0.01
438.8597222990976,0.0366991242416798,270.437861230584,100.0,8.333333333333333e-05,0.61,0.15,0.17,0.02,0.88,0.05,0.01,0.01
440.9485410253896,0.0368731924688708,270.478205623661,100.0,8.333333333333333e-05,0.61,0.15,0.17,0.02,0.88,0.05,0.01,0.01
443.0197476437736,0.0370457930204028,270.554476824506,100.0,8.333333333333333e-05,0.61,0.15,0.17,0.02,0.88,0.05,0.01,0.01
445.1142318905604,0.0372203333743017,270.64111330394,100.0,8.333333333333333e-05,0.61,0.15,0.17,0.02,0.88,0.05,0.01,0.01
447.25340498765394,0.0373985977990595,270.663045619064,100.0,8.333333333333333e-05,0.61,0.15,0.17,0.02,0.88,0.05,0.01,0.01
449.3423632151988,0.0375726776513549,270.638943623104,100.0,8.333333333333333e-05,0.61,0.15,0.17,0.02,0.88,0.05,0.01,0.01
451.4116657233061,0.0377451195270305,270.655354185271,100.0,8.333333333333333e-05,0.61,0.15,0.17,0.02,0.88,0.05,0.01,0.01
453.5103541987668,0.0379200102333189,270.720301899508,100.0,8.333333333333333e-05,0.61,0.15,0.17,0.02,0.88,0.05,0.01,0.01
455.5924558505748,0.0380935187043029,270.77459481307,100.0,8.333333333333333e-05,0.61,0.15,0.17,0.02,0.88,0.05,0.01,0.01
457.6879270590408,0.0382681413050084,270.80767464316,100.0,8.333333333333333e-05,0.61,0.15,0.17,0.02,0.88,0.05,0.01,0.01
459.8180020878048,0.0384456475574054,270.839090785799,100.0,8.333333333333333e-05,0.61,0.15,0.17,0.02,0.88,0.05,0.01,0.01
461.9565728115492,0.0386238617843841,270.906268867274,100.0,8.333333333333333e-05,0.61,0.15,0.17,0.02,0.88,0.05,0.01,0.01
464.0807682690095,0.0388008780725058,271.008455748508,100.0,8.333333333333333e-05,0.61,0.15,0.17,0.02,0.88,0.05,0.01,0.01
466.2284295416316,0.0389798498452243,271.059147725231,100.0,8.333333333333333e-05,0.61,0.15,0.17,0.02,0.88,0.05,0.01,0.01
468.3854570110632,0.0391596021343436,271.121405808005,100.0,8.333333333333333e-05,0.61,0.15,0.17,0.02,0.88,0.05,0.01,0.01
470.5152408728436,0.0393370841228253,271.135272997987,100.0,8.333333333333333e-05,0.61,0.15,0.17,0.02,0.88,0.05,0.01,0.01
472.6470498862728,0.0395147348739444,271.186207278735,100.0,8.333333333333333e-05,0.61,0.15,0.17,0.02,0.88,0.05,0.01,0.01
474.7521228617856,0.0396901576219038,271.206336381304,100.0,8.333333333333333e-05,0.61,0.15,0.17,0.02,0.88,0.05,0.01,0.01
476.8218627822384,0.0398626359486082,271.236978724996,100.0,8.333333333333333e-05,0.61,0.15,0.17,0.02,0.88,0.05,0.01,0.01
478.9333468764156,0.0400385929564563,271.239396655484,100.0,8.333333333333333e-05,0.61,0.15,0.17,0.02,0.88,0.05,0.01,0.01
481.0355976188064,0.0402137805183222,271.281295080981,100.0,8.333333333333333e-05,0.61,0.15,0.17,0.02,0.88,0.05,0.01,0.01
483.1159388141736,0.0403871422846028,271.334132214797,100.0,8.333333333333333e-05,0.61,0.15,0.17,0.02,0.88,0.05,0.01,0.01
485.2086963933036,0.0405615387495303,271.402927522666,100.0,8.333333333333333e-05,0.61,0.15,0.17,0.02,0.88,0.05,0.01,0.01
487.3254415236684,0.0407379341770607,271.487341425684,100.0,8.333333333333333e-05,0.61,0.15,0.17,0.02,0.88,0.05,0.01,0.01
489.476824703652,0.040917216108726,271.537299188405,100.0,8.333333333333333e-05,0.61,0.15,0.17,0.02,0.88,0.05,0.01,0.01
491.5841063244912,0.0410928229104626,271.594785408493,100.0,8.333333333333333e-05,0.61,0.15,0.17,0.02,0.88,0.05,0.01,0.01
493.6872530665356,0.0412680851389663,271.689919025187,100.0,8.333333333333333e-05,0.61,0.15,0.17,0.02,0.88,0.05,0.01,0.01
495.76858782144,0.041441529701875,271.732096816312,100.0,8.333333333333333e-05,0.61,0.15,0.17,0.02,0.88,0.05,0.01,0.01
497.9169108832692,0.0416205566236941,271.767933982315,100.0,8.333333333333333e-05,0.61,0.15,0.17,0.02,0.88,0.05,0.01,0.01
500.055800848686,0.0417987974541455,271.825207453034,100.0,8.333333333333333e-05,0.61,0.15,0.17,0.02,0.88,0.05,0.01,0.01
502.1939053164672,0.0419769728264606,271.826086380765,100.0,8.333333333333333e-05,0.61,0.15,0.17,0.02,0.88,0.05,0.01,0.01
504.3340254502068,0.0421553161709389,271.893486437582,100.0,8.333333333333333e-05,0.61,0.15,0.17,0.02,0.88,0.05,0.01,0.01
506.4844889782944,0.0423345214649462,271.919036091277,100.0,8.333333333333333e-05,0.61,0.15,0.17,0.02,0.88,0.05,0.01,0.01
508.6555968673272,0.0425154471223656,271.904117944645,100.0,8.333333333333333e-05,0.61,0.15,0.17,0.02,0.88,0.05,0.01,0.01
510.788907684666,0.0426932230238105,271.942821975424,100.0,8.333333333333333e-05,0.61,0.15,0.17,0.02,0.88,0.05,0.01,0.01
512.9117559237084,0.0428701270437307,271.920921438652,100.0,8.333333333333333e-05,0.61,0.15,0.17,0.02,0.88,0.05,0.01,0.01
515.0909334525048,0.0430517251711304,271.958547434155,100.0,8.333333333333333e-05,0.61,0.15,0.17,0.02,0.88,0.05,0.01,0.01
517.2282510873648,0.0432298349740354,272.037974391025,100.0,8.333333333333333e-05,0.61,0.15,0.17,0.02,0.88,0.05,0.01,0.01
519.325611009708,0.043404614967564,272.05025922406,100.0,8.333333333333333e-05,0.61,0.15,0.17,0.02,0.88,0.05,0.01,0.01
521.4277316159568,0.0435797916847514,272.099759914711,100.0,8.333333333333333e-05,0.61,0.15,0.17,0.02,0.88,0.05,0.01,0.01
523.561236856392,0.043757583788121,272.176375709605,100.0,8.333333333333333e-05,0.61,0.15,0.17,0.02,0.88,0.05,0.01,0.01
525.7549865725188,0.0439403962644649,272.219757750476,100.0,8.333333333333333e-05,0.61,0.15,0.17,0.02,0.88,0.05,0.01,0.01
527.8640419769976,0.0441161508815048,272.274439511218,100.0,8.333333333333333e-05,0.61,0.15,0.17,0.02,0.88,0.05,0.01,0.01
529.9730297626404,0.0442918998636417,272.317323996133,100.0,8.333333333333333e-05,0.61,0.15,0.17,0.02,0.88,0.05,0.01,0.01
532.084320768234,0.0444678407807745,272.313449497354,100.0,8.333333333333333e-05,0.61,0.15,0.17,0.02,0.88,0.05,0.01,0.01
534.2644145267748,0.0446495152606529,272.37169418708,100.0,8.333333333333333e-05,0.61,0.15,0.17,0.02,0.88,0.05,0.01,0.01
536.4897271333907,0.0448349579778709,272.447580767345,100.0,8.333333333333333e-05,0.61,0.15,0.17,0.02,0.88,0.05,0.01,0.01
538.67767970826,0.04501728735911,272.492599905939,100.0,8.333333333333333e-05,0.61,0.15,0.17,0.02,0.88,0.05,0.01,0.01
540.8372435438868,0.0451972510120789,272.507620216427,100.0,8.333333333333333e-05,0.61,0.15,0.17,0.02,0.88,0.05,0.01,0.01
543.0551387401896,0.0453820756117708,272.571028612488,100.0,8.333333333333333e-05,0.61,0.15,0.17,0.02,0.88,0.05,0.01,0.01
545.273975678694,0.0455669786899795,272.625848967852,100.0,8.333333333333333e-05,0.61,0.15,0.17,0.02,0.88,0.05,0.01,0.01
547.5367951875456,0.0457555469823838,272.680733605383,100.0,8.333333333333333e-05,0.61,0.15,0.17,0.02,0.88,0.05,0.01,0.01
549.7350926978148,0.0459387384415729,272.694060831473,100.0,8.333333333333333e-05,0.61,0.15,0.17,0.02,0.88,0.05,0.01,0.01
551.9269048523712,0.0461213894544526,272.717311120266,100.0,8.333333333333333e-05,0.61,0.15,0.17,0.02,0.88,0.05,0.01,0.01
554.0795026050288,0.0463007726005074,272.780778483702,100.0,8.333333333333333e-05,0.61,0.15,0.17,0.02,0.88,0.05,0.01,0.01
556.2715706092104,0.0464834449341892,272.85218474204,100.0,8.333333333333333e-05,0.61,0.15,0.17,0.02,0.88,0.05,0.01,0.01
558.482935266216,0.046667725322273,272.880248828328,100.0,8.333333333333333e-05,0.61,0.15,0.17,0.02,0.88,0.05,0.01,0.01
560.6400247696356,0.0468474827808913,272.868653325328,100.0,8.333333333333333e-05,0.61,0.15,0.17,0.02,0.88,0.05,0.01,0.01
562.7833088026944,0.0470260897836462,272.878038789773,100.0,8.333333333333333e-05,0.61,0.15,0.17,0.02,0.88,0.05,0.01,0.01
564.92827374072,0.047204836861815,272.9372649969,100.0,8.333333333333333e-05,0.61,0.15,0.17,0.02,0.88,0.05,0.01,0.01
567.085301765226,0.0473845891971905,272.962903961172,100.0,8.333333333333333e-05,0.61,0.15,0.17,0.02,0.88,0.05,0.01,0.01
569.282464474614,0.0475676860896395,272.974826063629,100.0,8.333333333333333e-05,0.61,0.15,0.17,0.02,0.88,0.05,0.01,0.01
571.4943836259084,0.0477520126855807,273.030148375029,100.0,8.333333333333333e-05,0.61,0.15,0.17,0.02,0.88,0.05,0.01,0.01
573.6487453473252,0.0479315428290321,273.091476085414,100.0,8.333333333333333e-05,0.61,0.15,0.17,0.02,0.88,0.05,0.01,0.01
575.8729656223404,0.0481168945186167,273.174765665579,100.0,8.333333333333333e-05,0.61,0.15,0.17,0.02,0.88,0.05,0.01,0.01
578.0852985783816,0.0483012555982868,273.237329388293,100.0,8.333333333333333e-05,0.61,0.15,0.17,0.02,0.88,0.05,0.01,0.01
580.3128533904083,0.0484868851659557,273.282385131133,100.0,8.333333333333333e-05,0.61,0.15,0.17,0.02,0.88,0.05,0.01,0.01
582.5497900238688,0.0486732965520774,273.345966675847,100.0,8.333333333333333e-05,0.61,0.15,0.17,0.02,0.88,0.05,0.01,0.01
584.7870810641497,0.0488597374721008,273.391093892382,100.0,8.333333333333333e-05,0.61,0.15,0.17,0.02,0.88,0.05,0.01,0.01
586.9721053705956,0.0490418228309713,273.42530837526,100.0,8.333333333333333e-05,0.61,0.15,0.17,0.02,0.88,0.05,0.01,0.01
589.2848696448324,0.0492345531871577,273.459539906476,100.0,8.333333333333333e-05,0.61,0.15,0.17,0.02,0.88,0.05,0.01,0.01
591.49323715302,0.04941858381284,273.466335521909,100.0,8.333333333333333e-05,0.61,0.15,0.17,0.02,0.88,0.05,0.01,0.01
